Repository: JuanMarcops/Tracing-Connections-Provenance-Analysis-of-West-African-pottery-using-pXRF

File: data/Messungsdaten/RFA 2462-2594.csv (part 1 of 2)
Reading No;Time;Type;Duration;Units;Sequence;Flags;SAMPLE;LOCATION;INSPECTOR;MISC;NOTE;User Login;Si;Si Error;Ti;Ti Error;Al;Al Error;Fe;Fe Error;Mn;Mn Error;Mg;Mg Error;Ca;Ca Error;K;K Error;P;P Error;S;S Error;V;V Error;Cr;Cr Error;Ni;Ni Error;Cu;Cu Error;Zn;Zn Error;Sr;Sr Error;Rb;Rb Error;Nb;Nb Error;Zr;Zr Error;Y;Y Error;Pb;Pb Error;Th;Th Error;U;U Error;Mo;Mo Error;Se;Se Error;As;As Error;Hg;Hg Error;Au;Au Error;W;W Error;Co;Co Error;Sc;Sc Error;Ba;Ba Error;Cs;Cs Error;Te;Te Error;Sb;Sb Error;Sn;Sn Error;Cd;Cd Error;Ag;Ag Error;Pd;Pd Error;Ce;Ce Error;La;La Error;Bi;Bi Error;Re;Re Error;Ta;Ta Error;Hf;Hf Error;Cl;Cl Error;Bal;Bal Error
2594;27.08.2024 17:12;TestAll Geo;330,08;ppm;Final;;;;;;;Juan-Marco Puerta Schardt;189753,5;932,74;4513,15;57,17;163901,23;1783,6;42464,43;204,89;621,13;39,75;<LOD;1772,96;21521,42;171,38;29815,38;268,71;1798,99;78,52;642,94;145,9;143,59;9,12;208,79;14,57;126,59;16,24;<LOD;13,79;150,88;7,79;203,33;3,11;157,95;3,21;17,39;1,59;107,26;2,72;25,11;1,85;26,98;3,38;5,1;0,7;<LOD;4,89;<LOD;1,5;<LOD;1,92;13,1;2,87;<LOD;30,96;0,37;0,15;<LOD;34,15;<LOD;98,18;30,01;3,47;615,68;20,44;21,53;7,09;455,17;13,5;52,97;5,43;<LOD;0,6;<LOD;5,45;<LOD;3,14;45,54;4,87;279,53;18,83;174,88;15,43;<LOD;46,3;<LOD;1,5;<LOD;1,5;<LOD;1,5;10249,53;76,1;522524,94;3102,9
2593;27.08.2024 17:06;TestAll Geo;269,02;ppm;Final;;;;;;;Juan-Marco Puerta Schardt;188730,33;1212,77;4555,9;56,7;160400,42;2480,23;42727,8;207,23;599,81;39,66;<LOD;2660,03;21418,56;168,11;29834,57;264,2;1631,54;114,41;700,33;144,97;131,39;8,9;203,42;14,23;130,59;16,47;<LOD;13,94;155,46;7,92;207,13;3,16;158,56;3,25;16,43;1,6;105,3;2,74;23,9;1,86;30,27;3,51;5,32;0,72;6,08;3,34;<LOD;1,5;<LOD;1,97;9,85;2,9;<LOD;31,27;0,4;0,15;<LOD;33,68;<LOD;99,49;25,28;3,36;637,29;20,69;33,31;7,19;461,93;13,65;57,73;5,51;<LOD;0,61;<LOD;5,44;<LOD;3,13;45,12;4,91;283,2;18,85;169,61;15,36;<LOD;47,13;<LOD;1,5;<LOD;1,5;<LOD;1,5;10295,31;103,5;527135,44;4080,89
2592;27.08.2024 16:58;TestAll Geo;330,4;ppm;Final;;;;;;;Juan-Marco Puerta Schardt;258997,61;1114,78;3207,01;34,26;82637,59;934,51;13332,06;112,47;262,65;29,05;<LOD;1104,39;4218,05;52,18;5415,4;84,2;2401,63;64,08;<LOD;125,32;80,93;5,03;67,97;13,09;100,69;14,81;<LOD;12,79;<LOD;6,64;108,05;2,26;22;1,51;10,67;1,39;366,39;3,97;11,72;1,25;10,55;2,73;2,32;0,53;<LOD;2,92;<LOD;1,5;<LOD;1,65;<LOD;4,33;<LOD;27,48;0,47;0,14;<LOD;30,28;<LOD;65,43;2,15;1,04;1457,16;23,62;124,79;7,42;567,02;14,06;91,13;5,68;1,6;0,42;<LOD;5,04;<LOD;2,75;55,92;5;274,03;17,58;160,85;14,33;<LOD;31;<LOD;1,5;<LOD;1,5;<LOD;1,5;666,9;21,85;620359,94;2029,47
2591;27.08.2024 16:49;TestAll Geo;330,42;ppm;Final;;;;;;;Juan-Marco Puerta Schardt;271495,88;1121,23;3461,04;37,13;102653,2;1113,1;19969,04;135,29;295,22;29,82;<LOD;1243,03;5133,13;60,33;6792,2;97,15;3073,89;72,76;<LOD;138,4;99,02;5,65;26,63;8,55;105,73;14,85;<LOD;12,68;<LOD;6,8;147,4;2,57;26,71;1,59;13,8;1,42;459,25;4,34;16,4;1,33;12,55;2,77;3,02;0,55;<LOD;3,05;<LOD;1,5;<LOD;1,56;<LOD;4,5;<LOD;28,34;0,24;0,13;<LOD;30,27;<LOD;72,84;2,34;1,2;972,18;21,19;<LOD;9,89;388,87;12,59;38,33;5,13;<LOD;0,57;<LOD;4,96;<LOD;2,69;43,99;4,67;187,27;16,38;121,94;13,59;<LOD;32,84;<LOD;1,5;<LOD;1,5;<LOD;1,5;1006,64;25,27;576446,63;2258,54
2590;27.08.2024 16:41;TestAll Geo;330,32;ppm;Final;;;;;;;Juan-Marco Puerta Schardt;268829,81;1123,56;3615,57;38,96;85206,19;1022,93;17235,31;126,65;231,2;28,07;<LOD;1286,22;4529,53;54,01;5449,52;84,79;2612,08;73,06;<LOD;148,4;102,34;5,91;71,57;15,58;<LOD;27,88;<LOD;12,97;<LOD;6,83;132,87;2,46;22,02;1,51;14,68;1,43;270,11;3,5;13,46;1,27;9,77;2,66;2,72;0,54;<LOD;3;<LOD;1,5;<LOD;1,59;<LOD;4,4;<LOD;28,1;0,23;0,13;<LOD;30,6;<LOD;70,3;1,95;1,08;778,9;21,18;<LOD;10,12;375,71;12,97;32,99;5,28;<LOD;0,58;<LOD;5,23;<LOD;2,97;37,17;4,74;176,07;16,94;96,58;13,9;<LOD;32,51;<LOD;1,5;<LOD;1,5;<LOD;1,5;884,4;26,4;600718,81;2185,6
2589;27.08.2024 16:34;TestAll Geo;330,45;ppm;Final;;;;;;;Juan-Marco Puerta Schardt;287501,19;1323,8;1927,21;34,89;120730,86;1542,03;36002,09;276,74;566,27;59,48;<LOD;1833,7;3408,35;43,94;4272,69;72,19;4441,26;110,93;<LOD;228,53;141,91;7,93;23,92;6,36;60,38;25,58;<LOD;18;14,68;6,8;130,41;3,08;26,89;1,96;16,65;1,77;400,57;5,97;21,12;1,69;8,63;3,6;<LOD;175,71;<LOD;300000;<LOD;1,5;<LOD;2,64;<LOD;6,38;<LOD;39,57;<LOD;300000;<LOD;300000;<LOD;102,4;1,68;0,88;664,2;29,42;<LOD;10,16;142,34;12,99;<LOD;7,97;<LOD;0,59;<LOD;6,9;<LOD;3,94;14,73;4,99;101,8;19,58;61,33;16,33;<LOD;42,64;<LOD;1,5;<LOD;1,5;<LOD;1,5;1468,36;39,3;524940,31;3091,85
2588;27.08.2024 16:26;TestAll Geo;330,26;ppm;Final;;;;;;;Juan-Marco Puerta Schardt;265314,25;1225,64;2059,78;36,38;118368,5;1434,29;28039,71;184,04;832,08;45,72;<LOD;1684,83;3495,35;45,55;4688,97;76,24;4280,46;102,21;108,81;53,81;136,61;7,39;16,23;6,66;118,69;19,02;<LOD;14,71;22,9;5,47;116,48;2,66;26,67;1,82;16,25;1,67;402,26;4,69;19,42;1,58;10,92;3,16;<LOD;161,95;<LOD;3,47;<LOD;1,5;<LOD;2,38;5,33;2,61;<LOD;36,52;<LOD;0,23;<LOD;40,12;<LOD;94,81;<LOD;1,35;61,77;19,68;<LOD;9,94;173,57;12,71;<LOD;7,8;<LOD;0,58;<LOD;6,4;<LOD;3,67;21,25;4,92;101,63;18,56;64,93;15,54;<LOD;39,46;<LOD;1,5;<LOD;1,5;<LOD;1,5;1483,05;36,41;553708;2845,9
2587;27.08.2024 16:08;TestAll Geo;330,11;ppm;Final;;;;;;;Juan-Marco Puerta Schardt;253807,03;1185,93;2163,31;38,08;117651,73;1406,03;27319,25;179,18;866,97;45,64;<LOD;1630,92;3570,11;47,4;4858,38;79,55;4154,22;99,56;<LOD;81,55;126,45;7,35;12,38;6,87;116,69;18,58;<LOD;14,26;22,15;5,36;117,94;2,64;26,7;1,8;16,52;1,65;405,22;4,64;20,93;1,58;9,2;3,03;<LOD;157,66;<LOD;3,41;<LOD;1,5;<LOD;2,18;4,57;2,5;<LOD;35,47;<LOD;0,22;<LOD;39,67;<LOD;93,01;<LOD;1,42;131,82;19,81;<LOD;9,93;199,53;12,76;<LOD;7,81;<LOD;0,58;<LOD;6,17;<LOD;3,59;21,02;4,84;102,23;18,39;69,41;15,44;<LOD;38,44;<LOD;1,5;<LOD;1,5;<LOD;1,5;1469,03;35,62;567074,69;2761,35
2586;27.08.2024 15:56;TestAll Geo;330,48;ppm;Final;;;;;;;Juan-Marco Puerta Schardt;306696,41;1157,32;3566,18;41,97;70552,6;966,95;28090,86;157,64;929,82;40,64;<LOD;1407,15;8787,91;90,25;8546,82;125,65;2592,56;72,59;198,32;84,66;91,64;6,6;35,26;10,47;<LOD;25,71;<LOD;12,33;35,64;4,82;95,14;2,08;61,53;2,03;17,44;1,46;285;3,46;21,16;1,46;11,3;2,69;3,58;0,57;<LOD;3,39;<LOD;1,5;<LOD;1,63;5,5;2,21;<LOD;27,87;0,31;0,13;<LOD;30,08;<LOD;81,9;<LOD;2,65;225,12;17,09;<LOD;9,15;337,19;11,67;22,15;4,76;<LOD;0,52;<LOD;4,97;<LOD;2,79;33,63;4,29;191,56;16,32;131,16;13,59;<LOD;35,35;<LOD;1,5;<LOD;1,5;<LOD;1,5;1617,29;30,13;558751;2201,27
2585;27.08.2024 15:44;TestAll Geo;330,02;ppm;Final;;;;;;;Juan-Marco Puerta Schardt;292486,41;1188,11;3311,32;39,39;63455,28;900,25;23043,05;149,74;830,4;40,76;<LOD;1326,01;7898,28;82,64;7623,86;115,35;2000,39;66,66;191,95;79,51;82,46;6,08;15,51;9,79;<LOD;27,58;<LOD;13,29;36,68;4,99;84,94;2,07;57,18;2,08;16,56;1,51;287,43;3,63;18,84;1,48;6,04;2,64;3,96;0,6;<LOD;3,47;<LOD;1,5;<LOD;1,63;8,26;2,25;<LOD;30,29;0,31;0,14;<LOD;31,04;<LOD;80,43;<LOD;2,43;409,87;17,97;<LOD;9,57;401,22;12,12;40,33;4,92;<LOD;0,54;<LOD;5;<LOD;2,82;34,02;4,31;241,79;16,97;150,63;13,95;<LOD;36,98;<LOD;1,5;<LOD;1,5;<LOD;1,5;1636,13;29,78;588159,38;2136,02
2584;27.08.2024 15:38;TestAll Geo;330,36;ppm;Final;;;;;;;Juan-Marco Puerta Schardt;298487,16;1133,98;3561,99;40,58;75852,18;956,74;23997,22;144,35;682,02;36,15;<LOD;1303,47;8947,46;92,35;9061,4;130,36;1918,07;63,09;240,46;88,28;102,31;6,35;40,83;11,01;<LOD;25,14;<LOD;12,03;39,69;4,76;87,06;1,98;58,89;1,96;15,36;1,4;240,31;3,19;18,17;1,39;9,06;2,57;2,84;0,54;<LOD;3,32;<LOD;1,5;<LOD;1,5;5,59;2,12;<LOD;27,18;0,24;0,13;<LOD;28,23;<LOD;77,49;<LOD;2,7;310,2;16,8;<LOD;8,93;375,98;11,45;31,48;4,64;<LOD;0,51;<LOD;4,65;<LOD;2,61;35,39;4,15;199,92;15,58;126,11;12,88;<LOD;33,72;<LOD;1,5;<LOD;1,5;<LOD;1,5;1822,35;29,47;567685,31;2140,94
2583;27.08.2024 15:28;TestAll Geo;330,49;ppm;Final;;;;;;;Juan-Marco Puerta Schardt;265406,59;1093,79;5150,53;51,47;104883,95;1192,04;36288,29;186,2;2627,09;63,53;<LOD;1386,18;6089,49;80,26;13262,21;154,64;2298;69,17;401,35;96,39;153,19;7,61;49,74;10,78;100,33;15,37;<LOD;13,77;55,42;5,64;146,64;2,62;73,19;2,29;20,88;1,57;379;4,09;25,11;1,62;22,07;3,15;5,01;0,65;<LOD;3,84;<LOD;1,5;<LOD;1,73;11,14;2,67;<LOD;30;0,36;0,14;<LOD;31,73;<LOD;91,32;4,07;1,59;560,21;19,5;<LOD;9,92;395,05;12,65;38,71;5,14;<LOD;0,57;<LOD;5,08;<LOD;2,8;37,6;4,58;215,23;16,95;135,22;13,97;<LOD;40,93;<LOD;1,5;<LOD;1,5;<LOD;1,5;1391,79;28,41;553500,06;2402,2
2582;27.08.2024 15:16;TestAll Geo;330,46;ppm;Final;;;;;;;Juan-Marco Puerta Schardt;246442,66;1021,95;4511,97;47,6;90264,39;1056,52;25824,14;153,2;1955,53;54,09;<LOD;1272,92;6116,73;79,46;11631,52;145,37;2168,13;67,39;412,15;94,94;161,06;7,38;33,28;10,77;<LOD;26,59;<LOD;12,35;37,22;4,84;121,39;2,34;55,37;2;16,65;1,46;251,62;3,35;20,84;1,46;15,28;2,83;4,22;0,6;<LOD;3,4;<LOD;1,5;<LOD;1,56;6,75;2,34;<LOD;28,61;<LOD;0,19;<LOD;29,47;<LOD;80,29;3,19;1,58;627,1;19,01;<LOD;9,57;406,35;12,22;46,7;4,99;<LOD;0,55;<LOD;4,88;<LOD;2,74;31,31;4,29;225,59;16,59;135,15;13,62;<LOD;37,13;<LOD;1,5;<LOD;1,5;<LOD;1,5;1575,01;28,98;600030,25;2200,06
2581;27.08.2024 14:57;TestAll Geo;330,33;ppm;Final;;;;;;;Juan-Marco Puerta Schardt;233275,64;1010,31;4489,48;48,56;90624,96;1078,01;26076,99;155,07;2318,4;58,43;<LOD;1315,58;5694,07;75,88;10581,68;138,07;1913,44;67,41;250,12;87,31;162,4;7,68;32,73;10,46;<LOD;27,14;<LOD;12,53;42,11;5,02;125,33;2,38;56,39;2,02;15,14;1,46;228,06;3,25;21,03;1,47;13,17;2,79;4,09;0,59;<LOD;3,43;<LOD;1,5;<LOD;1,66;8,94;2,36;<LOD;27,47;<LOD;0,19;<LOD;30,38;<LOD;80,56;2,5;1,51;545,12;18,98;<LOD;9,53;371,16;12,19;30,08;4,94;<LOD;0,55;<LOD;5,06;<LOD;2,8;34,53;4,41;184,72;16,6;120,43;13,79;<LOD;36,48;<LOD;1,5;<LOD;1,5;<LOD;1,5;1338,96;28,69;612893,63;2200,44
2580;27.08.2024 14:45;TestAll Geo;330,04;ppm;Final;;;;;;;Juan-Marco Puerta Schardt;323231,34;1139,61;1932,57;36,52;31137,36;984,32;31588,4;176,68;1980,44;57,27;17060,28;1709,46;103270,75;345,09;11854,25;174,64;907,27;72,36;529,79;155,92;72,4;6,81;91,97;21,74;<LOD;27,22;<LOD;12,79;13,93;4,57;703,21;5,61;62,64;2,19;10,39;1,44;131,98;3,38;9,42;1,39;8,6;2,83;1,96;0,57;<LOD;4,33;<LOD;1,5;<LOD;1,88;<LOD;4,57;<LOD;29,92;0,44;0,15;<LOD;32,38;<LOD;90,44;22,98;6,75;535,92;19,85;<LOD;10,19;378,09;12,84;40,79;5,27;<LOD;0,58;<LOD;5,39;<LOD;3,08;37,9;4,69;248,97;18,13;160,08;14,92;<LOD;36,89;<LOD;1,5;<LOD;1,5;<LOD;1,5;1975,29;39,38;461650,59;2774,72
2579;27.08.2024 13:14;TestAll Geo;330,67;ppm;Final;;;;;;;Juan-Marco Puerta Schardt;312195,19;1157,31;1900,06;37,09;28261,06;971,8;28768,44;177,4;1779,1;57,42;15845,98;1767,67;83761,27;287,44;9456,49;152,09;726,08;76,21;293,07;127,55;69,13;7;75,85;22,87;44,37;16,21;<LOD;13,87;<LOD;7,86;648,53;5,67;57,08;2,21;10,57;1,51;117,6;3,42;8,87;1,42;7,27;2,89;1,64;0,58;<LOD;4,45;<LOD;1,5;<LOD;1,94;<LOD;3,45;<LOD;31,88;0,47;0,16;<LOD;36,81;<LOD;76,02;21,99;5,64;598,33;22,25;<LOD;11,5;424,11;14,55;48,38;5,9;<LOD;0,66;<LOD;5,9;<LOD;3,47;37,61;5,2;255,62;19,79;154,53;16,19;<LOD;37,33;<LOD;1,5;<LOD;1,5;<LOD;1,5;2032,61;41,95;482116,81;2840,21
2578;27.08.2024 13:06;TestAll Geo;330,46;ppm;Final;;;;;;;Juan-Marco Puerta Schardt;328312,72;1150,13;1886,33;36,09;31440,85;991,93;30030,78;172,41;1896,31;56,17;18721,84;1739,51;97437,66;329,13;11707,29;173,8;789,16;71,82;546,97;150,72;70,22;6,85;71,47;22,35;<LOD;27,81;<LOD;12,93;12,41;4,52;666,16;5,47;60,71;2,15;8,28;1,41;127,6;3,32;9,98;1,39;9,84;2,84;1,68;0,56;<LOD;4,21;<LOD;1,5;<LOD;1,77;<LOD;4,81;<LOD;30,84;0,44;0,15;<LOD;32,84;<LOD;73,92;27,67;6,47;531,15;20;<LOD;10,29;377,58;12,94;32,69;5,25;<LOD;0,58;<LOD;5,43;<LOD;3,08;42,4;4,81;244,18;18,25;151,96;14,99;<LOD;36,06;<LOD;1,5;<LOD;1,5;<LOD;1,5;1821,99;38,86;458958,44;2807,22
2577;27.08.2024 12:51;TestAll Geo;330,57;ppm;Final;;;;;;;Juan-Marco Puerta Schardt;292400,25;1113,48;1304,43;31,35;22446,59;1009,58;21888,76;157;2009,39;60,46;19602,6;2021,82;114567,42;325,04;8153,63;143,19;1015,07;89,24;1098,8;150,68;67,47;6,69;46,91;23,04;<LOD;24,04;<LOD;14,23;<LOD;7,9;969,26;6,99;44,75;2,11;7,87;1,48;66,34;3,47;6,03;1,36;<LOD;4,44;1,75;0,6;<LOD;4,71;<LOD;1,5;<LOD;2,12;<LOD;3,47;<LOD;32,43;0,37;0,16;<LOD;35,79;<LOD;83,38;24,7;6,36;494,98;22,38;<LOD;11,46;376,14;14,61;38,14;5,99;<LOD;0,66;<LOD;6,04;<LOD;3,56;36;5,32;184,46;19,16;112,58;15,83;<LOD;38,01;<LOD;1,5;<LOD;1,5;<LOD;1,5;9576,51;82,21;462415,94;3071,3
2576;27.08.2024 12:30;TestAll Geo;330,12;ppm;Final;;;;;;;Juan-Marco Puerta Schardt;286863,56;1347,53;189,26;17,99;19525,64;1162,22;28499,52;297,45;2837,28;114,66;<LOD;3760,45;53172,28;152,36;3443,05;69,29;<LOD;172,16;462,51;72,89;66,36;7,11;56,25;25,3;<LOD;47,47;<LOD;23,21;<LOD;11,93;1067,64;12,5;48,91;2,86;8,15;1,98;63,39;5,66;3,91;1,78;<LOD;6,32;<LOD;212,9;<LOD;300000;<LOD;1,5;<LOD;4,05;<LOD;7,24;<LOD;54,04;<LOD;300000;<LOD;300000;<LOD;114,48;9,1;2,98;276,58;30,01;<LOD;15,6;324,28;20,15;12,56;8,16;<LOD;0,92;<LOD;9,25;<LOD;5,7;42,63;7,73;123,67;26,52;60,73;21,87;<LOD;50,86;<LOD;1,5;<LOD;1,5;<LOD;1,5;8046;91,54;488350,25;3740,2
2575;27.08.2024 12:11;TestAll Geo;330,33;ppm;Final;;;;;;;Juan-Marco Puerta Schardt;294110,47;1161,57;446,19;30,87;22663,52;1097,07;23927,78;176,06;2208,87;67,61;17700,89;2239,85;97915,81;270,69;6519,03;117,77;954,19;98,71;807,86;123,28;73,14;7,01;69,79;24,09;<LOD;27,37;<LOD;16,13;11,99;5,29;1022,05;7,69;46,77;2,29;11,5;1,64;66,74;3,79;5,67;1,47;5,89;3,18;1,24;0,63;<LOD;5,1;<LOD;1,5;<LOD;2,56;<LOD;3,77;<LOD;38,12;<LOD;0,25;<LOD;42,06;<LOD;92,43;21,6;5,3;214,91;22,53;<LOD;11,67;281,65;14,96;<LOD;9,21;<LOD;0,68;<LOD;6,86;<LOD;4,06;26,33;5,53;136,12;20,25;88,56;16,89;<LOD;40,37;<LOD;1,5;<LOD;1,5;<LOD;1,5;9289,72;86,01;451763,88;3357,86
2574;27.08.2024 11:55;TestAll Geo;330,02;ppm;Final;;;;;;;Juan-Marco Puerta Schardt;274672,78;1108,2;4931,76;53,74;104417,09;1193,13;51661,51;234,75;763,24;44,67;<LOD;1398,32;8098,75;107,03;18655,25;209,1;1106,22;53,97;262,56;90,47;204,77;8,56;117,36;13,96;96,87;16,67;<LOD;13,74;51,37;6,09;383,33;4,36;72,05;2,48;27,34;1,76;208,28;3,67;29,57;1,78;23,75;3,43;5,79;0,72;12,88;3,11;<LOD;1,5;<LOD;1,98;27,66;3,21;<LOD;29,34;0,38;0,15;<LOD;34,43;<LOD;110,57;3,84;2,09;1854,35;24,64;53,2;7,03;480,25;13,25;61,39;5,33;<LOD;0,59;<LOD;5,02;<LOD;2,8;48,55;4,78;280,63;17,89;171,31;14,61;<LOD;47,32;<LOD;1,5;<LOD;1,5;<LOD;1,5;955;24,29;529514,63;2486,11
2573;27.08.2024 11:43;TestAll Geo;330,19;ppm;Final;;;;;;;Juan-Marco Puerta Schardt;211059,53;1039,06;2287,47;44,01;68578,71;991,82;50156,42;250,13;648,18;46,17;<LOD;1464,16;4064,76;54,52;8292,44;104,73;353,48;58,97;<LOD;163,7;172,96;7,43;39,82;7,46;105,75;19,58;31,07;10,39;54,26;6,81;358,43;4,57;68,85;2,62;23,38;1,85;208,65;3,95;29,97;1,92;24,84;3,76;5,29;0,77;9,2;3,27;<LOD;1,5;<LOD;2,55;23,17;3,43;<LOD;37,12;0,46;0,18;<LOD;40,87;<LOD;107,52;<LOD;1,6;2013,26;31,76;104;9,12;533,49;17,18;80,86;6,93;1,19;0,52;<LOD;6,77;<LOD;3,92;48,24;6,06;307,86;23,43;193,07;19,17;<LOD;49,65;<LOD;1,5;<LOD;1,5;<LOD;1,5;763,26;27,35;637553;2242,39
2572;27.08.2024 11:28;TestAll Geo;330,55;ppm;Final;;;;;;;Juan-Marco Puerta Schardt;245810,75;1051,98;4719,04;52,09;86622,87;1085,07;44180,04;215,2;540,8;39,87;<LOD;1403,94;6152,64;83,53;13660,98;162,25;671,32;54,53;<LOD;145,5;203,07;8,42;89,87;11,44;100,43;16,76;<LOD;14,14;45,61;5,8;332,07;4,04;62,68;2,32;23,64;1,69;204,39;3,57;26,94;1,7;17,84;3,21;5,29;0,69;11,99;2,96;<LOD;1,5;<LOD;1,98;26,75;3,06;<LOD;31,35;0,47;0,16;<LOD;33,94;<LOD;104,5;3,86;1,65;1815,44;25,8;60,27;7,43;482,47;13,97;61,49;5,62;<LOD;0,62;<LOD;5,6;<LOD;3,16;40,3;4,9;306,8;19,78;204,22;16,28;<LOD;43,94;<LOD;1,5;<LOD;1,5;<LOD;1,5;525,15;23,76;586477,56;2316,74
2571;27.08.2024 11:16;TestAll Geo;330,57;ppm;Final;;;;;;;Juan-Marco Puerta Schardt;241779,69;1038,44;4171,78;49,07;100235,83;1215,26;47609,57;228,25;498,83;40,44;<LOD;1502,75;7227,79;88,79;19053,23;183,4;2627,13;74,84;222,9;95,14;189,42;8,15;64,6;10,36;137,38;17,92;<LOD;15,01;39,48;5,84;346,15;4,21;68,67;2,42;20,97;1,69;304,92;4,2;27,5;1,76;19,51;3,34;4,57;0,69;<LOD;4,4;<LOD;1,5;<LOD;2,06;10,93;2,84;<LOD;33,8;0,34;0,16;<LOD;35,08;<LOD;107,96;<LOD;2,52;2513,03;30,31;74,81;8,07;513,36;15,24;73,57;6,14;<LOD;0,68;<LOD;5,84;<LOD;3,3;50,2;5,45;307,34;20,71;190,36;16,92;<LOD;44,17;<LOD;1,5;<LOD;1,5;<LOD;1,5;1479,61;30,02;561281,31;2503,33
2570;27.08.2024 10:52;TestAll Geo;330,01;ppm;Final;;;;;;;Juan-Marco Puerta Schardt;178272;914,59;4594,41;57,46;151531,52;1702,19;42873,39;207,82;630,9;40,23;<LOD;1753,1;20518,58;164,19;29146,76;260,35;1483,57;75,92;476,44;136,78;131,29;9,01;199,51;14,09;125,48;16,48;28,95;8,63;146,78;7,8;202,13;3,13;157,11;3,23;15,77;1,6;105,5;2,73;25,74;1,88;26,21;3,4;5,01;0,71;<LOD;4,9;<LOD;1,5;<LOD;2;11,86;2,86;<LOD;32,25;0,31;0,15;<LOD;34,31;<LOD;99,51;21,33;3,26;662,3;21,19;44,84;7,38;476,1;14;62,88;5,66;<LOD;0,63;<LOD;5,59;<LOD;3,24;42,5;4,96;273,96;19,1;170,65;15,65;<LOD;46,92;<LOD;1,5;<LOD;1,5;<LOD;1,5;9524,73;73,34;547332,13;2985,49
2569;26.08.2024 15:29;TestAll Geo;330,51;ppm;Final;;;;;;;Juan-Marco Puerta Schardt;184944,59;916,55;4581,2;57,32;161108,53;1743,75;43064,68;207,14;635,83;40,12;<LOD;1753,46;21181,72;169,05;29792,35;266,81;1515,5;74,52;550,63;142,17;132,9;9,01;211,1;14,49;124,01;16,31;36,2;8,68;153,11;7,85;199,11;3,09;158,04;3,22;15,77;1,58;109,6;2,75;24,28;1,85;26,02;3,37;5,27;0,71;<LOD;4,91;<LOD;1,5;<LOD;1,88;10,03;2,8;<LOD;31,19;0,41;0,15;<LOD;32,97;<LOD;99,19;27,05;3,4;630,21;20,66;32,63;7,19;460,07;13,64;57,66;5,51;<LOD;0,61;<LOD;5,46;<LOD;3,13;41,46;4,84;277,91;18,85;159,13;15,32;<LOD;46,73;<LOD;1,5;<LOD;1,5;<LOD;1,5;9703,1;72,98;530848,19;3048,44
2568;26.08.2024 15:23;TestAll Geo;330,42;ppm;Final;;;;;;;Juan-Marco Puerta Schardt;233127,22;1075,22;4453,7;51,51;68590,92;1043,68;42755,94;220;490,95;40,36;<LOD;1582,9;7432,49;82,11;13526,36;147,39;2375,06;79,44;<LOD;119,92;150,52;8,09;69,14;9,4;86;17,61;16,19;9,2;38,73;5,89;234,59;3,56;60,23;2,33;21,22;1,71;277,23;4,02;26,07;1,74;20,37;3,38;4,18;0,68;6,82;2,88;<LOD;1,5;<LOD;2,1;17,98;3,04;<LOD;34,62;0,39;0,16;<LOD;36,61;<LOD;106,19;<LOD;2,36;1534,55;27,12;52,98;8,11;468,85;15,24;61,73;6,17;<LOD;0,68;<LOD;6,11;<LOD;3,65;40,26;5,38;315,9;21,59;183,58;17,49;<LOD;43,61;<LOD;1,5;<LOD;1,5;<LOD;1,5;812,74;29,57;609947,31;2334,93
2567;26.08.2024 15:16;TestAll Geo;330,22;ppm;Final;;;;;;;Juan-Marco Puerta Schardt;223525,41;1033,48;4226,95;50,18;79817;1082,26;42580,3;213,85;569,93;40,5;<LOD;1468,07;8071,44;89,25;14073,78;157,15;2315,88;74,74;<LOD;160,59;137,4;7,89;71,49;10,01;78,92;16,95;<LOD;14,53;43,89;5,85;220,19;3,36;61,68;2,31;22,1;1,68;261,76;3,82;24,6;1,68;17,98;3,24;5,03;0,69;7,72;2,82;<LOD;1,5;<LOD;2,06;16,68;2,89;<LOD;33,5;<LOD;0,22;<LOD;35,36;<LOD;92,18;3,16;1,73;1422,73;25,82;48,56;7,84;468,29;14,75;59,48;5,96;<LOD;0,66;<LOD;5,92;<LOD;3,38;39,12;5,19;304,84;20,68;194,22;16,94;<LOD;43,7;<LOD;1,5;<LOD;1,5;<LOD;1,5;671,7;26,94;609597,94;2295,44
2566;26.08.2024 15:04;TestAll Geo;330,55;ppm;Final;;;;;;;Juan-Marco Puerta Schardt;226630,41;962,24;3575,52;42,3;83431,44;973,52;40694,21;201,66;517,97;38,01;<LOD;1194;10293,64;110,13;14378,84;177,37;2355,57;61,32;<LOD;116,97;125,27;6,73;36,26;12,15;<LOD;27,34;<LOD;13,07;46,52;5,57;290,37;3,7;63,36;2,23;20,04;1,6;255,8;3,72;24,37;1,62;18,32;3,12;4,25;0,64;9,53;2,81;<LOD;1,5;<LOD;1,74;14,37;2,72;<LOD;29,19;0,31;0,14;<LOD;31,23;<LOD;98,36;<LOD;3,2;998,29;20,14;17,6;6,45;423,86;12,11;54,95;4,96;<LOD;0,54;<LOD;4,74;<LOD;2,63;40,33;4,36;290,96;16,98;180,93;13,87;<LOD;40,84;<LOD;1,5;<LOD;1,5;<LOD;1,5;475,15;19,81;611366,44;2088,65
2565;26.08.2024 14:40;TestAll Geo;330,57;ppm;Final;;;;;;;Juan-Marco Puerta Schardt;236483,61;988,56;4246,26;50,41;91064,01;1081,01;49510,45;221,29;526,94;38,55;<LOD;1323,96;9840,12;114,69;13731,17;183,55;1546,44;58,78;<LOD;128,64;155,32;8,11;115,79;13,85;<LOD;27,63;<LOD;13,27;39,89;5,53;285,87;3,65;68,61;2,3;22,93;1,63;250,83;3,67;28,62;1,68;16,32;3,05;4,9;0,66;6,24;2,78;<LOD;1,5;<LOD;1,77;16,68;2,73;<LOD;30,22;0,32;0,15;<LOD;31,84;<LOD;104,11;4,21;2,26;997,17;20,76;<LOD;9,73;394,46;12,29;40;4,99;<LOD;0,55;<LOD;4,97;<LOD;2,82;37,57;4,45;260,8;17,41;158,25;14,23;<LOD;42,1;<LOD;1,5;<LOD;1,5;<LOD;1,5;445,03;21,78;586970,13;2246,04
2564;26.08.2024 14:31;TestAll Geo;330,5;ppm;Final;;;;;;;Juan-Marco Puerta Schardt;220277,61;990,71;3559,3;43,31;75663,59;952,05;36175,98;192,2;376,82;35,42;<LOD;1225,51;7839,78;89,38;10543,62;142,21;942,13;53,97;<LOD;127,3;122,28;6,92;44,23;10,61;95,67;16,06;<LOD;13,83;35,33;5,34;235,76;3,38;57,52;2,18;18,56;1,59;229,98;3,57;24,04;1,61;16,84;3,1;4,3;0,65;5,45;2,67;<LOD;1,5;<LOD;1,87;11,44;2,66;<LOD;31,13;0,4;0,15;<LOD;33,36;<LOD;96,59;2,67;1,75;1227,7;22,63;66,45;7,16;501,85;13,57;65,95;5,44;<LOD;0,6;<LOD;5,39;<LOD;2,97;40,45;4,71;329,6;19,22;196,02;15,59;<LOD;40,24;<LOD;1,5;<LOD;1,5;<LOD;1,5;449,18;21,79;634129,88;2054,88
2563;26.08.2024 14:09;TestAll Geo;330,49;ppm;Final;;;;;;;Juan-Marco Puerta Schardt;236567,67;1040,72;3718,83;45,15;80839,8;1016,42;35866,34;191,71;403,35;35,82;<LOD;1305,93;5980,55;75,7;9395,67;129,44;961,31;57,91;<LOD;138,85;132,82;7,31;51,91;9,89;102,07;16,41;<LOD;14,25;32,02;5,29;229,06;3,34;57,37;2,17;19;1,59;187,43;3,32;21,1;1,57;15,34;3,05;3,74;0,63;5,51;2,67;<LOD;1,5;<LOD;1,93;12,83;2,66;<LOD;31,89;0,34;0,15;<LOD;34,28;<LOD;82,2;4,44;1,52;1319,85;24,27;64,64;7,54;482,45;14,19;62;5,71;<LOD;0,63;<LOD;5,69;<LOD;3,25;41,22;4,99;339,91;20,29;216,6;16,56;<LOD;39,97;<LOD;1,5;<LOD;1,5;<LOD;1,5;482,71;23,68;613584,75;2171,73
2562;26.08.2024 13:55;TestAll Geo;330,35;ppm;Final;;;;;;;Juan-Marco Puerta Schardt;235658,52;1050,46;3721,17;46,26;81099,36;1046,38;35814,71;190,65;388,67;35,43;<LOD;1377,59;5997,59;77,98;9323,12;132,79;1013,95;60,2;<LOD;143,34;132,89;7,51;51,55;10,19;110,57;16,47;<LOD;13,85;29,01;5,16;227,4;3,32;56,18;2,15;18,95;1,59;190,87;3,32;22,11;1,57;15,16;3,05;4,11;0,63;<LOD;3,88;<LOD;1,5;<LOD;1,99;11,89;2,63;<LOD;31,58;0,28;0,15;<LOD;34;<LOD;81,86;3,11;1,54;1301,98;24,11;64,87;7,52;468,92;14,05;67,05;5,72;<LOD;0,63;<LOD;5,63;<LOD;3,22;39,75;4,95;338,82;20,19;216,34;16,49;<LOD;39,59;<LOD;1,5;<LOD;1,5;<LOD;1,5;491,18;24,52;614296,06;2219,78
2561;26.08.2024 13:35;TestAll Geo;330,41;ppm;Final;;;;;;;Juan-Marco Puerta Schardt;204114,47;946,7;3647,53;44,65;80664,7;1041,61;43831,67;212,31;767,68;43,09;<LOD;1420,24;16711,86;126,18;11441,21;148,64;4391,77;85,03;144,76;93,35;143,9;7,36;57,8;10,56;87,58;16,4;<LOD;14,07;49,87;5,83;288,38;3,74;56,45;2,19;19,16;1,64;171,06;3,29;46,6;1,91;13,22;3,01;4,66;0,66;6,21;2,73;<LOD;1,5;<LOD;1,93;9,38;2,55;<LOD;29,89;0,39;0,15;<LOD;33,43;<LOD;103,53;4,7;2,47;1166,31;23,2;51,66;7,35;496,23;14,01;62,78;5,61;<LOD;0,62;<LOD;5,61;<LOD;3,14;42,42;4,91;319,49;19,89;195,43;16,2;<LOD;42,14;<LOD;1,5;<LOD;1,5;<LOD;1,5;751,73;24,73;621543,25;2196,39
2560;26.08.2024 12:48;TestAll Geo;330,57;ppm;Final;;;;;;;Juan-Marco Puerta Schardt;211000,14;946,29;3713,98;45;76435,54;979,93;47394,62;218,19;723,59;42,16;<LOD;1313,3;11952,33;112,83;12327,08;159,05;1832,47;62,68;161,28;96,33;132,84;7,25;67,6;11,34;<LOD;28,18;30,78;8,48;45,48;5,71;258,22;3,5;59,36;2,21;21,31;1,62;182,57;3,29;27,84;1,66;16,28;3,05;5,2;0,67;4,57;2,66;<LOD;1,5;<LOD;1,82;7,51;2,54;<LOD;28,68;0,46;0,15;<LOD;32,88;<LOD;103,95;<LOD;3,3;1048,05;21,94;29,5;7,01;447,86;13,22;54,46;5,35;<LOD;0,6;<LOD;5,35;<LOD;3,01;38,12;4,67;320,17;19,07;172,5;15,31;<LOD;42,29;<LOD;1,5;<LOD;1,5;<LOD;1,5;694,18;23,56;625204,06;2097,32
2559;26.08.2024 12:40;TestAll Geo;330,48;ppm;Final;;;;;;;Juan-Marco Puerta Schardt;236500,73;1004,82;3792,78;45,2;87475,23;1044,83;40438,98;200,24;428,34;35,94;<LOD;1291,19;5985,71;88,84;17167,81;189,45;728,5;51,19;<LOD;131,35;101,95;6,93;62,98;12,16;<LOD;27,1;<LOD;13,2;46,42;5,56;251,38;3,44;67,73;2,28;20,78;1,6;270,22;3,74;23,36;1,61;19,46;3,14;4,72;0,66;10,84;2,82;<LOD;1,5;<LOD;1,76;15,2;2,75;<LOD;28,82;0,28;0,14;<LOD;31,48;<LOD;97,76;4,8;1,73;997,42;20,81;<LOD;9,94;429,43;12,55;50,48;5,1;<LOD;0,56;<LOD;4,92;<LOD;2,76;42,57;4,54;267,78;17,24;155,86;14,03;<LOD;42;<LOD;1,5;<LOD;1,5;<LOD;1,5;506,75;22,38;600217,19;2203,41
2558;26.08.2024 12:23;TestAll Geo;330,86;ppm;Final;;;;;;;Juan-Marco Puerta Schardt;217466,14;984,63;3248,46;39,79;68694,04;891,24;34180,85;186,63;501,46;37,29;<LOD;1199,7;6148,32;75,86;10697,43;134,43;1369,36;57,58;<LOD;130,64;114,09;6,41;<LOD;14,09;<LOD;28,97;<LOD;13,61;34,34;5,25;243,22;3,43;53,13;2,12;18,66;1,58;273,51;3,8;21,53;1,56;13,8;3,01;4,37;0,64;7,14;2,68;<LOD;1,5;<LOD;1,85;13;2,63;<LOD;31,19;0,29;0,15;<LOD;32,42;<LOD;94,1;2,53;1,48;1058,6;22,64;49,24;7,32;489,31;13,91;68,46;5,64;<LOD;0,62;<LOD;5,31;<LOD;2,98;42,66;4,9;269,15;18,39;167,41;15,07;<LOD;40,38;<LOD;1,5;<LOD;1,5;<LOD;1,5;575,64;22,24;646798,31;1977,92
2557;26.08.2024 12:17;TestAll Geo;330,4;ppm;Final;;;;;;;Juan-Marco Puerta Schardt;227718,27;953,66;3589,46;42,5;82620,91;959,38;41099;199,82;517,75;37,35;<LOD;1169,27;9754,18;106,77;15020,06;177,52;2286,2;60,49;<LOD;116,35;127,85;6,82;21,31;11,85;<LOD;27,31;<LOD;13,01;42,49;5,42;288,97;3,64;63,1;2,2;21,13;1,58;250,53;3,64;23,47;1,58;17,89;3,05;4,38;0,64;7,72;2,74;<LOD;1,5;<LOD;1,69;14,94;2,69;<LOD;29;0,35;0,14;<LOD;31,53;<LOD;97,45;4,49;2,09;966,55;20,2;<LOD;9,7;441,38;12,32;52,68;4,99;<LOD;0,55;<LOD;4,87;<LOD;2,67;43,73;4,45;283,51;17,21;161,24;13,96;<LOD;40,98;<LOD;1,5;<LOD;1,5;<LOD;1,5;363,58;19,13;611331,06;2055,74
2556;26.08.2024 11:55;TestAll Geo;330,38;ppm;Final;;;;;;;Juan-Marco Puerta Schardt;263283,09;1120,03;3697,31;54,86;85819,02;1175,08;39780,61;209,86;577,83;41,11;<LOD;1631,91;4884,45;73,33;20214,7;179,24;3369,19;87,41;150,25;86,42;121,98;8,18;72,21;9,45;102,19;17,65;31,33;9,42;53,62;6,2;266,38;3,73;44,09;2,08;18,72;1,65;281,54;4,03;22,26;1,62;16,11;3,2;3,64;0,65;<LOD;3,86;<LOD;1,5;<LOD;2,06;8,32;2,69;<LOD;33,45;0,37;0,16;<LOD;37,13;<LOD;90,11;2,23;1,35;966,43;24,57;53,1;8,09;474,85;15,28;64,58;6,19;<LOD;0,68;<LOD;6,23;<LOD;3,56;44,47;5,45;311,7;21,24;208,73;17,48;<LOD;40,54;<LOD;1,5;<LOD;1,5;<LOD;1,5;1084,12;31,24;558216,19;2535,2
2555;26.08.2024 11:49;TestAll Geo;330,38;ppm;Final;;;;;;;Juan-Marco Puerta Schardt;218245,61;1004,08;4476,94;51,48;55384,59;921,92;38954,52;204,18;563,32;39,96;<LOD;1576,52;7002,27;87,78;21091,99;190,6;6573,81;107,19;168,63;93,32;119,78;7,74;62,17;10,06;75;16,54;31,02;9,01;48,95;5,9;267,38;3,68;44,21;2;17,5;1,59;245,53;3,76;22,01;1,57;13,35;3,04;2,4;0,59;<LOD;3,79;<LOD;1,5;<LOD;1,91;9,3;2,59;<LOD;31,91;0,33;0,15;<LOD;34,6;<LOD;100,62;<LOD;2,44;1011,8;23,84;87,92;7,93;520,57;15,01;74,92;6,04;<LOD;0,66;<LOD;5,73;<LOD;3,35;42,12;5,2;320,63;20,51;220,36;16,93;<LOD;37,68;<LOD;1,5;<LOD;1,5;<LOD;1,5;1185,4;30,69;631558,13;2167,7
2554;26.08.2024 11:41;TestAll Geo;330,03;ppm;Final;;;;;;;Juan-Marco Puerta Schardt;232036,02;1007,34;4611,05;51,65;69680,19;972,72;35919,46;191,62;447,97;36,79;<LOD;1429,07;5768,59;83,14;20947,21;193,49;3808,1;82,86;<LOD;137,26;124,3;7,68;49,95;10,37;88,52;16,25;<LOD;14,36;50,33;5,72;269,65;3,61;42,21;1,95;17,44;1,56;269,21;3,81;20,71;1,52;11,95;2,94;3,25;0,6;<LOD;3,7;<LOD;1,5;<LOD;1,84;7,38;2,46;<LOD;31,02;0,37;0,15;<LOD;32,92;<LOD;97;<LOD;2,3;1142,19;23,59;75,1;7,61;492,97;14,31;70,82;5,8;<LOD;0,64;<LOD;5,57;<LOD;3,16;46,71;5,1;331,61;19,74;222,47;16,22;<LOD;38,26;<LOD;1,5;<LOD;1,5;<LOD;1,5;900,93;26,83;612864,75;2178,44
2553;26.08.2024 10:30;TestAll Geo;330,19;ppm;Final;;;;;;;Juan-Marco Puerta Schardt;179570,5;916,41;4622,5;57,21;155528,5;1727,59;42403,26;206,73;615,92;40,17;<LOD;1773,07;20223,75;162,83;29477,31;261,05;1282,38;73,61;503,76;137,8;138,17;9,02;214,24;14,26;126,86;16,48;26,39;8,56;140,57;7,69;192,52;3,06;158,81;3,24;16,69;1,6;107,73;2,74;25,66;1,88;24,63;3,35;4,91;0,7;<LOD;4,93;<LOD;1,5;<LOD;1,92;15,79;2,91;<LOD;31,4;0,41;0,15;<LOD;34,88;<LOD;99,32;22,81;3,25;655,34;20,76;33,7;7,19;448,37;13,55;60,9;5,53;<LOD;0,61;<LOD;5,54;<LOD;3,17;41,36;4,84;296,17;19,15;188,2;15,69;<LOD;46,51;<LOD;1,5;<LOD;1,5;<LOD;1,5;9646,97;73,73;543166,69;3024,82
2552;22.08.2024 17:17;TestAll Geo;330,33;ppm;Final;;;;;;;Juan-Marco Puerta Schardt;187632,47;924,13;4635,77;58,03;165396,16;1782;43188,68;206,98;622,88;39,9;<LOD;1719,53;22071,06;173,86;30148,62;270,89;1658,65;76,8;524,87;143,41;139,92;9,14;226,42;14,8;134,63;16,43;<LOD;13,97;151,57;7,83;203,82;3,12;158,65;3,22;17,87;1,6;107,15;2,73;24;1,84;29,43;3,46;4,91;0,7;5,57;3,31;<LOD;1,5;<LOD;1,95;11,77;2,9;<LOD;31,27;0,35;0,15;<LOD;34,47;<LOD;99,05;27,54;3,49;628,21;20,66;33,4;7,2;463,32;13,66;60,13;5,54;<LOD;0,62;<LOD;5,47;<LOD;3,11;41,93;4,86;266,94;18,7;179,49;15,46;<LOD;46,3;<LOD;1,5;<LOD;1,5;<LOD;1,5;10268,8;75,81;521863,22;3074,64
2551;22.08.2024 17:10;TestAll Geo;330,3;ppm;Final;;;;;;;Juan-Marco Puerta Schardt;308873,34;4858,04;2129,25;43,04;83329,34;2312,53;39652,88;925,09;902,02;80,99;<LOD;2727,23;33157,08;163,41;7074,1;116,3;3576,14;1189,74;11177,1;264,86;160,93;10,95;<LOD;12,62;409,35;40,48;878,58;38,12;87,45;12,38;620,35;15,97;47,64;29,46;39,09;15,67;164,45;59,65;<LOD;22,07;39732,14;812,3;<LOD;3430,53;<LOD;300000;<LOD;1,5;<LOD;18,84;465,72;131,43;<LOD;103,49;<LOD;300000;<LOD;300000;<LOD;135,15;20,46;3,27;465,93;33,95;26,97;12,38;540,73;24,81;181,11;11,46;584,88;3,58;73,7;9,32;30,82;5,99;73,68;9,66;241,52;33,73;117,18;27,14;<LOD;872,83;<LOD;1,5;<LOD;1,5;<LOD;1,5;7630,58;186,84;411871,31;9237,99
2550;22.08.2024 17:03;TestAll Geo;330,74;ppm;Final;;;;;;;Juan-Marco Puerta Schardt;315724,38;6023,54;2041,63;43,94;74406,8;2278,76;30663,43;867,99;583,58;78,58;<LOD;2421,58;27506,91;155,36;8519,96;128,95;4752,82;966,28;8476,94;242,53;142,32;10,23;117,01;27,29;260,02;40,1;1911,41;71,67;105,97;14,58;561,86;17,24;67,5;41,2;34,98;22,37;129,06;83,65;<LOD;28,75;50017,38;1183,3;<LOD;4575,88;<LOD;300000;<LOD;1,5;<LOD;23,45;<LOD;235,84;<LOD;120,27;<LOD;300000;<LOD;300000;<LOD;131,34;19,13;3,12;702,46;35,38;116,52;12,85;662,8;26,26;267,06;12,45;982,02;4,6;59,32;9,52;27,08;6,18;79,12;10,01;172,32;34,67;106,11;28,69;<LOD;1174,18;<LOD;1,5;<LOD;1,5;<LOD;1,5;7493,81;220,93;428899,97;9925,76
2549;22.08.2024 16:55;TestAll Geo;330,66;ppm;Final;;;;;;;Juan-Marco Puerta Schardt;301773,44;4498,33;2358,03;49,26;90706,1;2471,1;44160,26;1020,56;992,03;85,11;<LOD;2935,97;52146,07;220,41;7196,62;129,27;7784,54;1043,33;8900,58;262,15;166,32;11,48;28,87;9,62;301,04;38,93;1031,6;42,28;135,47;14,08;747,91;18,73;55,02;30,97;35,63;16,47;171,86;62,68;<LOD;23,08;41029,89;839,73;<LOD;3609,7;<LOD;300000;<LOD;1,5;<LOD;19,6;391,7;135,89;<LOD;106,47;<LOD;300000;<LOD;300000;<LOD;144,57;22,16;4,37;467,32;32,97;37,21;12,09;563,42;24,43;196,72;11,27;670,73;3,73;43,37;8,74;26,33;5,84;82,53;9,64;217,73;33,1;90,2;26,55;<LOD;920,69;<LOD;1,5;<LOD;1,5;<LOD;1,5;7217,36;173,51;376933,19;9367,27
2548;22.08.2024 16:28;TestAll Geo;330,1;ppm;Final;;;;;;;Juan-Marco Puerta Schardt;206299,94;948,88;6525,35;59,56;97977,88;1123,7;25373,46;158,66;723,72;40,42;<LOD;1317,59;11898,52;112,63;18166,97;185,4;1935,07;65,32;583,07;112,37;318,09;9,24;92,84;12,85;<LOD;27,64;34,1;8,24;88,84;6,33;459,97;4,58;43,32;1,98;30,63;1,74;314,29;4,12;57,64;1,98;27,25;3,37;4,22;0,65;<LOD;4;<LOD;1,5;<LOD;1,69;5,85;2,71;<LOD;29,78;0,33;0,14;<LOD;30,61;<LOD;83,6;3,68;2,22;2232,75;24,86;70,3;6,8;477,62;12,69;63,93;5,12;<LOD;0,56;<LOD;4,88;<LOD;2,74;41,05;4,47;353,63;18,23;219,22;14,81;<LOD;39,41;<LOD;1,5;<LOD;1,5;<LOD;1,5;805,31;24,86;620648,31;2242,33
2547;22.08.2024 15:59;TestAll Geo;330,3;ppm;Final;;;;;;;Juan-Marco Puerta Schardt;207694,52;980,6;6681,78;59,6;96452,66;1144,2;25502,91;162,24;605,57;39,02;<LOD;1384,28;8682,91;86,56;14779,08;150,11;1357,18;65,12;578,89;94,09;344,79;9,24;78,86;10,65;<LOD;28,54;<LOD;14,43;96,9;6,7;474,82;4,75;41,05;1,99;30,87;1,78;337,15;4,32;68,24;2,14;25,69;3,4;4,16;0,66;<LOD;4,06;<LOD;1,5;<LOD;1,86;7,75;2,79;<LOD;30,28;0,41;0,15;<LOD;33,42;<LOD;84,58;4,23;1,72;1729,9;24,28;<LOD;10,1;394,3;12,72;39,39;5,16;<LOD;0,57;<LOD;5,19;<LOD;2,91;30,65;4,49;270;18,38;156,31;14,95;<LOD;40,54;<LOD;1,5;<LOD;1,5;<LOD;1,5;1253,48;29,09;623097;2293,25
2546;22.08.2024 15:39;TestAll Geo;330,5;ppm;Final;;;;;;;Juan-Marco Puerta Schardt;208633,66;953,73;4961,62;47,55;97626,27;1086,32;21357,13;147,64;592,61;38,15;<LOD;1253,27;10946,17;99,25;18884,63;171,98;2122,44;63,82;385,63;94,9;201,79;7,2;60,51;10,82;92,42;15,46;41,93;8,55;87,66;6,39;410,77;4,4;43,31;1,99;29,31;1,75;492,75;4,91;64,66;2,09;26,72;3,41;4,08;0,65;<LOD;3,99;<LOD;1,5;<LOD;1,73;5,57;2,74;<LOD;29,2;0,35;0,15;<LOD;32,32;<LOD;78,72;3,57;1,92;2637,08;26,65;113,85;7,13;531,43;13,31;83,13;5,39;0,83;0,4;<LOD;4,9;<LOD;2,67;51,11;4,73;367,57;18,38;224,24;14,89;<LOD;39,74;<LOD;1,5;<LOD;1,5;<LOD;1,5;1694,31;28,41;623614,94;2201,27
2545;22.08.2024 15:22;TestAll Geo;330,31;ppm;Final;;;;;;;Juan-Marco Puerta Schardt;272442,91;1167,56;5765,9;61,93;102442,91;1323,31;43311,1;212,82;281,91;34,67;<LOD;1683,46;4337,23;77,98;21133,82;201;234,46;63,07;990,26;124,18;142,64;8,81;161,9;12,15;195,99;18,54;54,5;9,66;630,23;14,36;168,95;2,95;138,02;3,28;21,98;1,8;357,6;4,24;37,17;2,23;511,18;10,29;7,31;1,05;6,77;3,29;<LOD;1,5;<LOD;2,2;22,93;8,11;<LOD;34,09;0,53;0,17;<LOD;39,32;160,77;61,6;<LOD;2,16;507,45;20,28;<LOD;10,23;345,33;12,96;29,14;5,31;<LOD;0,58;<LOD;5,61;<LOD;3,12;36,22;4,78;233,43;18,55;126,68;15,07;<LOD;63,47;<LOD;1,5;<LOD;1,5;<LOD;1,5;11175,97;82,32;525409,25;2798,92
2544;22.08.2024 15:14;TestAll Geo;330,32;ppm;Final;;;;;;;Juan-Marco Puerta Schardt;250057,33;1291,99;3091,79;44,36;86272,78;1269,9;41984,95;228,66;274,81;37,6;<LOD;1810,17;2998,59;51,85;13933,27;133;<LOD;100,74;660,86;83,97;114,67;8,02;100,83;8,17;211,42;21,37;69,33;11,53;647,07;15,89;173,98;3,26;132,78;3,52;21,39;1,97;332,56;4,49;36,34;2,44;552,72;11,65;7,17;1,16;6,81;3,56;<LOD;1,5;<LOD;2,79;<LOD;19,01;<LOD;38,21;<LOD;0,27;<LOD;45,39;123,97;66,02;<LOD;1,43;584,62;24,31;<LOD;12,2;372,66;15,51;32,36;6,31;<LOD;0,7;<LOD;6,73;<LOD;3,99;36,4;5,66;205,97;21,35;127,64;17,6;<LOD;69,9;<LOD;1,5;<LOD;1,5;<LOD;1,5;12025,89;94,47;566959,31;2822,24
2543;22.08.2024 15:07;TestAll Geo;330,13;ppm;Final;;;;;;;Juan-Marco Puerta Schardt;225786,45;1217,7;2969,33;43,53;79734,59;1295,53;46042,8;245,21;299,17;39,81;<LOD;1934,03;8114,97;76,05;13259,52;130,71;<LOD;132,26;4165,19;150,77;127,55;8,17;88,46;7,98;221,77;22,34;71,37;12,03;715,94;17,11;212,35;3,66;135,45;3,65;21,19;2,08;302,39;4,48;43,27;2,7;806,53;14,28;7,53;1,33;7,92;3,73;<LOD;1,5;<LOD;3,2;<LOD;23,13;<LOD;40,88;<LOD;0,3;<LOD;49,48;128,43;70,72;<LOD;2,17;619,72;24,9;<LOD;12,41;372,93;15,77;37,53;6,45;<LOD;0,71;<LOD;6,92;<LOD;4,06;38,41;5,79;245,68;22,53;146,89;18,43;<LOD;79,57;<LOD;1,5;<LOD;1,5;<LOD;1,5;15163,47;114,29;577869,5;2904,09
2542;22.08.2024 14:56;TestAll Geo;330,58;ppm;Final;;;;;;;Juan-Marco Puerta Schardt;233430,27;1062,49;3382,86;40,32;103704,3;1256,2;30862,4;177,92;573,59;38,81;<LOD;1493,38;7716,36;82,83;22279,45;176,79;295,69;66,85;3554,16;154,6;92,78;6,14;13,23;8,51;140,81;16,97;<LOD;13,81;178,85;8,33;149,94;2,75;156,85;3,35;16,13;1,67;319,67;3,98;32,03;2,04;158,32;6,1;8,28;0,88;5,23;3,32;<LOD;1,5;<LOD;2,27;<LOD;10,02;<LOD;31,44;0,38;0,16;<LOD;35,62;<LOD;76,8;<LOD;2,28;1309,37;25,12;164,76;8,24;589,92;15,48;101,8;6,27;2,81;0,47;<LOD;5,72;<LOD;3,15;61,72;5,54;384,05;20,59;239,97;16,71;<LOD;54,65;<LOD;1,5;<LOD;1,5;<LOD;1,5;11881,35;82,84;568107,06;2578,94
2541;22.08.2024 14:47;TestAll Geo;330,03;ppm;Final;;;;;;;Juan-Marco Puerta Schardt;227743,88;1034,22;3884,15;45,42;108272,86;1271,12;35804,75;193,66;659,99;41,08;<LOD;1445,62;6362,06;88,33;23356,92;205,84;663,66;62,02;1703,66;140,55;111,94;6,93;50,91;11,07;110,69;16,42;<LOD;13,48;175,85;8,38;141,91;2,71;147,79;3,3;16,95;1,7;306,18;3,95;35,27;2,08;155,15;6,1;8,47;0,89;6,67;3,32;<LOD;1,5;<LOD;2,1;12,95;4,85;<LOD;32,12;0,32;0,16;<LOD;34,14;<LOD;96,31;<LOD;2,42;973,77;21,41;77,57;7,12;485,9;13,34;65,1;5,38;<LOD;0,6;<LOD;5,22;<LOD;2,89;40,05;4,66;354,08;18,79;213,3;15,21;<LOD;55,35;<LOD;1,5;<LOD;1,5;<LOD;1,5;18410,39;112,25;564688,69;2583,45
2540;22.08.2024 14:33;TestAll Geo;330,14;ppm;Final;;;;;;;Juan-Marco Puerta Schardt;216493,25;1111,77;2892,93;46,63;92551,41;1215,59;34049,68;192,49;513,64;38,99;<LOD;1554,47;5303,69;69,97;16426,09;154,37;198,73;65,24;1016,48;102,73;96,04;6,97;38,75;8,61;95,68;17,23;<LOD;14,42;174,45;8,55;127,08;2,63;137,45;3,24;17,17;1,72;335,9;4,16;36,67;2,1;151,26;6,15;8,01;0,89;5,97;3,29;<LOD;1,5;<LOD;2,3;9,93;4,86;<LOD;32,49;0,34;0,16;<LOD;36,89;<LOD;83,02;<LOD;1,95;865,12;23,53;48,9;7,88;467,25;14,85;64,8;6,04;<LOD;0,67;<LOD;5,97;<LOD;3,5;43,58;5,3;324,61;20,83;205,92;17,02;<LOD;54,92;<LOD;1,5;<LOD;1,5;<LOD;1,5;13238,84;95,22;599819,63;2527,41
2539;22.08.2024 14:23;TestAll Geo;330,5;ppm;Final;;;;;;;Juan-Marco Puerta Schardt;227928,38;1183,69;2551,3;39,05;72034,34;1210,98;37693,84;217,41;295;37,47;<LOD;1868,14;6939,36;68,92;12522,88;123,72;<LOD;142,73;4109,8;145,01;104,51;7,43;30,95;7,11;148,47;20,32;20,1;10,41;225,47;10,26;136,26;2,92;119,11;3,34;18,58;1,87;359,98;4,61;29,75;2,22;321,07;9,08;5,54;0,99;7,01;3,44;<LOD;1,5;<LOD;2,54;<LOD;14,91;<LOD;38,38;<LOD;0,26;<LOD;43,97;<LOD;93,69;<LOD;1,93;500,66;23,82;<LOD;12,13;365,2;15,43;24,98;6,23;<LOD;0,7;<LOD;6,73;<LOD;3,98;33,09;5,58;230,95;21,67;124,28;17,59;<LOD;59,96;<LOD;1,5;<LOD;1,5;<LOD;1,5;19469,2;132,65;589631,56;2723,49
2538;22.08.2024 14:12;TestAll Geo;330,17;ppm;Final;;;;;;;Juan-Marco Puerta Schardt;253436,03;1140,92;4021,76;46,08;79201,47;1064,59;30494,52;180,44;343,77;35,15;<LOD;1454,83;2684,63;55,93;15644,79;153,7;<LOD;81,89;781,12;97,55;96,94;6,69;41,86;8,98;152,72;17,52;<LOD;14,79;137,44;7,78;105,77;2,4;102,22;2,89;15,69;1,67;272,11;3,77;23,11;1,9;266,19;7,7;6,41;0,9;6,12;2,99;<LOD;1,5;<LOD;2,18;<LOD;12,41;<LOD;33,05;0,57;0,17;<LOD;37,4;<LOD;78,07;<LOD;1,53;1225,9;24,67;173,89;8,23;593,07;15,44;99,31;6,22;2,35;0,46;<LOD;5,79;<LOD;3,27;54,11;5,39;383,68;20,92;234,25;16,94;<LOD;53,83;<LOD;1,5;<LOD;1,5;<LOD;1,5;13639,1;92,63;586649,13;2405,79
2537;22.08.2024 13:53;TestAll Geo;330,22;ppm;Final;;;;;;;Juan-Marco Puerta Schardt;238053,61;1134,17;3026,17;46,14;73276,89;1046,65;27069,92;171,67;324,25;34,82;<LOD;1496,1;2945,54;54,72;14094,15;141,53;<LOD;90,8;937,32;96,64;97,2;6,97;37,16;8,31;156,32;17,95;<LOD;15,19;149,66;8;95,32;2,32;96,51;2,82;14;1,65;290,76;3,89;24,11;1,9;245,53;7,49;5,08;0,86;5,78;2,95;<LOD;1,5;<LOD;2,2;<LOD;12,11;<LOD;32,68;0,4;0,16;<LOD;35,91;106,63;49,91;<LOD;1,49;1199,57;25,3;163,92;8,44;577,23;15,8;101,1;6,42;1,78;0,47;<LOD;6,07;<LOD;3,42;43,1;5,36;400,87;22,05;244,53;17,83;<LOD;51,45;<LOD;1,5;<LOD;1,5;<LOD;1,5;12975,38;90,91;610558,88;2365,14
2536;22.08.2024 13:35;TestAll Geo;330,45;ppm;Final;;;;;;;Juan-Marco Puerta Schardt;209251,84;1133,28;2883,4;44,39;64991,36;1120,56;38515,89;218,54;292,52;37,3;<LOD;1839,61;7528,56;76,45;15654,07;144,41;<LOD;123,15;2381,46;125,93;121,28;8,08;87,06;8,35;173,32;20,53;<LOD;15,17;555,49;14,78;131,41;2,86;131,2;3,47;22,38;1,96;263,72;4,05;32,2;2,37;569,15;11,77;6,59;1,15;<LOD;5,19;<LOD;1,5;<LOD;2,7;<LOD;19,01;<LOD;37,73;<LOD;0,27;<LOD;44,82;<LOD;94,19;<LOD;2,14;395,7;22,61;<LOD;11,58;346,99;14,86;20,51;6,01;<LOD;0,67;<LOD;6,54;<LOD;3,86;38,06;5,52;166,28;20,6;100,18;17,04;<LOD;68,48;<LOD;1,5;<LOD;1,5;<LOD;1,5;10581,01;86,52;621272,88;2600,42
2535;22.08.2024 13:21;TestAll Geo;330,27;ppm;Final;;;;;;;Juan-Marco Puerta Schardt;227766,59;1163,61;3138,32;49,87;80627,95;1267,46;38210,72;213,66;371,72;38,62;<LOD;1851,52;8528,02;86,38;17148,37;160,48;370,51;90,28;4493,28;171,83;130,7;8,19;102,32;9,31;184,28;20,09;31,57;10,19;583,08;14,81;152,25;3;134,49;3,45;19,36;1,9;287,86;4,14;34,28;2,37;567,96;11,54;6,87;1,14;<LOD;5,15;<LOD;1,5;<LOD;2,62;<LOD;18,7;<LOD;37,03;0,38;0,18;<LOD;43,42;154,52;61,98;<LOD;2,41;753,05;23,54;<LOD;11,64;389,89;14,61;37,2;5,93;<LOD;0,66;<LOD;6,4;<LOD;3,7;35,32;5,25;306,24;21,84;185,11;17,76;<LOD;68,15;<LOD;1,5;<LOD;1,5;<LOD;1,5;19448,6;131,86;575700,31;2793,8
2534;22.08.2024 13:14;TestAll Geo;330,35;ppm;Final;;;;;;;Juan-Marco Puerta Schardt;209550,33;1118,55;2638,61;43,55;71551,32;1244,55;35226,99;207,84;397,56;39,39;<LOD;1960,01;10208,08;87,32;15214,99;143,57;240,79;103;6336,4;186,28;116,59;7,72;87,53;8,38;180,23;20,42;18,64;10,11;553,1;14,62;146,25;2,98;127,45;3,43;19,11;1,91;284,17;4,16;34,04;2,36;520,09;11,22;6,85;1,12;8,45;3,5;<LOD;1,5;<LOD;2,81;<LOD;18,11;<LOD;37,68;0,36;0,19;<LOD;43,1;186,52;60,62;<LOD;2,47;909,91;25,32;23,51;8,29;440,19;15,64;50,08;6,31;<LOD;0,7;<LOD;6,62;<LOD;3,78;35,51;5,49;310,73;22,61;178,66;18,3;<LOD;67,11;<LOD;1,5;<LOD;1,5;<LOD;1,5;29375,37;184,28;591132,19;2801,87
