Repository: JuanMarcops/Tracing-Connections-Provenance-Analysis-of-West-African-pottery-using-pXRF

File: data/Messungsdaten/RFA 2977-3067.csv (part 1 of 2)
Reading No;Time;Type;Duration;Units;Sequence;Flags;SAMPLE;LOCATION;INSPECTOR;MISC;NOTE;User Login;Si;Si Error;Ti;Ti Error;Al;Al Error;Fe;Fe Error;Mn;Mn Error;Mg;Mg Error;Ca;Ca Error;K;K Error;P;P Error;S;S Error;V;V Error;Cr;Cr Error;Ni;Ni Error;Cu;Cu Error;Zn;Zn Error;Sr;Sr Error;Rb;Rb Error;Nb;Nb Error;Zr;Zr Error;Y;Y Error;Pb;Pb Error;Th;Th Error;U;U Error;Mo;Mo Error;Se;Se Error;As;As Error;Hg;Hg Error;Au;Au Error;W;W Error;Co;Co Error;Sc;Sc Error;Ba;Ba Error;Cs;Cs Error;Te;Te Error;Sb;Sb Error;Sn;Sn Error;Cd;Cd Error;Ag;Ag Error;Pd;Pd Error;Ce;Ce Error;La;La Error;Bi;Bi Error;Re;Re Error;Ta;Ta Error;Hf;Hf Error;Cl;Cl Error;Bal;Bal Error
3067;09.12.2024 17:37;TestAll Geo;330,45;ppm;Final;;;;;;;Juan-Marco Puerta Schardt;182240,14;913,43;4661,46;58,1;155252,44;1716,06;44027,71;210,09;648,78;40,57;<LOD;1747,14;23376,84;176,99;30320,63;269,6;1653,6;76,39;632,74;146,02;146,05;9,22;227,98;14,69;140,77;16,63;32,63;8,7;171,04;8,23;206,29;3,15;162,31;3,27;16,37;1,6;106,55;2,74;23,96;1,86;28,74;3,46;5,19;0,72;<LOD;5,01;<LOD;1,5;<LOD;1,91;12,63;2,92;<LOD;31,35;0,34;0,15;<LOD;35,14;<LOD;99,79;26,8;3,54;610,48;20,64;19,44;7,17;455,76;13,65;58,32;5,53;<LOD;0,62;<LOD;5,47;<LOD;3,2;44,75;4,91;262,11;18,81;170,19;15,49;<LOD;47,38;<LOD;1,5;<LOD;1,5;<LOD;1,5;8416,49;67,63;536344,44;3010,76
3066;09.12.2024 17:17;TestAll Geo;330,56;ppm;Final;;;;;;;Juan-Marco Puerta Schardt;183300,41;919,21;4604,28;57,43;156646,58;1735,97;43808,12;209,34;625,21;40,11;<LOD;1768,61;23380,83;176,06;29708,17;265,88;1730,66;77,79;596,81;143,88;138,78;9,06;217,15;14,47;128,66;16,47;27,17;8,55;172,33;8,24;209,73;3,17;163,36;3,27;16,57;1,59;107,04;2,75;23,55;1,86;26,91;3,4;5,01;0,71;5,92;3,37;<LOD;1,5;<LOD;1,87;14,19;2,91;<LOD;32,1;0,26;0,14;<LOD;35,01;<LOD;100,03;27,59;3,53;599,26;20,49;13,11;7,1;438,82;13,47;54,44;5,47;<LOD;0,61;<LOD;5,46;<LOD;3,12;39,31;4,8;274,34;18,75;156,45;15,23;<LOD;46,77;<LOD;1,5;<LOD;1,5;<LOD;1,5;8423,72;68,05;534697,44;3039,16
3065;09.12.2024 17:10;TestAll Geo;330,55;ppm;Final;;;;;;;Juan-Marco Puerta Schardt;211279,97;950,89;6685,39;62,16;95679,84;1086,49;35028,43;189,19;1150,93;47,87;<LOD;1254,71;6967,86;92,84;13337,63;169,36;752,55;52,31;295,74;105,47;178,46;8,73;29,37;12,42;<LOD;26,97;<LOD;13,08;93,46;6,68;427,36;4,49;63,13;2,22;10,48;1,5;256,56;3,87;34,57;1,76;8,21;2,81;<LOD;158,96;<LOD;4,11;<LOD;1,5;<LOD;1,64;5,19;2,31;<LOD;29,77;0,49;0,15;<LOD;32,56;<LOD;93,39;4,66;1,87;1767,2;23,29;25,11;6,62;427,85;12,35;52,14;5,02;<LOD;0,55;<LOD;4,91;<LOD;2,78;37,83;4,4;293,94;17,78;196,67;14,65;<LOD;38,68;<LOD;1,5;<LOD;1,5;<LOD;1,5;383,63;21,63;620188,13;2177,92
3064;09.12.2024 16:40;TestAll Geo;330,02;ppm;Final;;;;;;;Juan-Marco Puerta Schardt;229019,73;999,96;6021,63;58,89;108022,11;1193,56;37087,58;197,69;682,02;41,76;<LOD;1317,4;7293,19;93,38;13823,52;169,62;218,27;47,28;<LOD;147,69;201,08;8,7;29,83;12,06;<LOD;28,54;<LOD;13,54;96,05;6,9;424,47;4,55;66,67;2,29;11,3;1,54;268,99;4;36,08;1,82;10,44;2,94;2,3;0,6;<LOD;4,31;<LOD;1,5;<LOD;1,77;4;2,38;<LOD;31,82;0,4;0,15;<LOD;34,2;<LOD;97,67;3,55;1,86;2007,75;24,63;55,12;6,88;458,22;12,83;55,76;5,17;<LOD;0,57;<LOD;5,09;<LOD;2,91;33,59;4,44;305,86;18,63;211,85;15,4;<LOD;38,42;<LOD;1,5;<LOD;1,5;<LOD;1,5;348,88;21,8;588142,25;2358,98
3063;09.12.2024 15:41;TestAll Geo;330,28;ppm;Final;;;;;;;Juan-Marco Puerta Schardt;223900,36;968,29;5689,09;53,82;68148,84;876,88;30335,55;171,71;1058,5;44,96;<LOD;1152,85;4532,95;73,67;11585,64;151,29;1361,07;57,51;652,09;108,23;136,13;7,51;<LOD;17,22;<LOD;26,73;<LOD;12,54;84,28;6,24;300,21;3,69;57,31;2,06;9,89;1,43;272,35;3,74;26,99;1,59;7,25;2,67;<LOD;145,4;<LOD;3,82;<LOD;1,5;<LOD;1,57;5,43;2,22;<LOD;28,68;0,45;0,14;<LOD;31,3;<LOD;87,58;<LOD;2,19;1494,17;21,84;14,13;6,43;439,89;12,15;50,6;4,9;<LOD;0,54;<LOD;4,77;<LOD;2,62;37,59;4,3;251,82;16,9;174,87;14,03;<LOD;35,35;<LOD;1,5;<LOD;1,5;<LOD;1,5;428,3;21,17;644630,25;1931,07
3062;09.12.2024 15:14;TestAll Geo;330,36;ppm;Final;;;;;;;Juan-Marco Puerta Schardt;159854,3;955,81;2925,79;47,51;43784,96;961,76;40761,99;227,01;646,02;45,4;<LOD;1834,91;11634,52;97,47;13779,35;145,59;2958,81;108,66;2643,53;140,37;125,84;8,52;71,52;8,87;83,05;19,03;89,91;11,72;117,1;8,27;348,2;4,54;175,82;3,84;26,02;1,93;229,76;4,1;21,85;2,12;51,16;4,57;6,56;0,88;<LOD;5,87;<LOD;1,5;<LOD;2,53;26,74;4,03;<LOD;36,68;0,34;0,17;<LOD;42,26;<LOD;108,38;3,9;1,88;549,44;24,22;60,81;8,73;498,1;16,61;69,68;6,71;<LOD;0,74;<LOD;6,73;<LOD;4,15;36,78;5,72;321,38;23,15;199,7;18,89;<LOD;57,15;<LOD;1,5;<LOD;1,5;<LOD;1,5;6736,45;66,39;687474;2305,5
3061;09.12.2024 14:30;TestAll Geo;330,44;ppm;Final;;;;;;;Juan-Marco Puerta Schardt;257604,59;1442,55;1429,55;26,85;83402,89;1832,37;45432,43;412,18;637,21;74,76;<LOD;3229,2;16863,15;87,72;8004,93;89,28;792,36;162,95;4309,68;127,64;30,16;7,07;33,55;5,31;<LOD;51,35;144,18;20,51;99,15;11,45;422,4;7,14;174,27;4,88;27,65;2,51;243,85;7,14;31,75;2,86;48,69;6,18;<LOD;310,27;<LOD;300000;<LOD;1,5;<LOD;4,4;21,75;7,61;<LOD;54,86;<LOD;300000;<LOD;300000;<LOD;141,21;3,75;1,7;250,21;29,88;<LOD;16,15;344,3;20,43;20,74;8,27;<LOD;0,93;<LOD;9,46;<LOD;6,07;32,83;7,49;291,64;29,92;173,47;24,31;<LOD;75,24;<LOD;1,5;<LOD;1,5;<LOD;1,5;9399,19;104,43;504548,59;4218,51
3060;09.12.2024 13:26;TestAll Geo;330,39;ppm;Final;;;;;;;Juan-Marco Puerta Schardt;227364,08;1117,12;2905,3;54,61;79261,82;1385,52;38210,57;210,5;1115,57;50,97;<LOD;2169,72;30198,11;161,74;16178,14;168,13;2059,64;120,03;6179,27;212,68;157,13;8,95;77,12;9,9;105,65;18,38;124,82;11,69;137,59;8,27;348,58;4,34;162,42;3,57;24,92;1,84;206,39;3,78;25,39;2,06;63,89;4,66;6,84;0,85;<LOD;5,58;<LOD;1,5;<LOD;2,32;17,96;3,9;<LOD;35,31;0,41;0,17;<LOD;39,21;<LOD;90,52;6,85;3,14;554,62;23,42;51,99;8,39;486,52;15,95;64,18;6,43;<LOD;0,72;<LOD;6,35;<LOD;3,87;45,38;5,68;322,61;21,84;193,18;17,72;<LOD;54,6;<LOD;1,5;<LOD;1,5;<LOD;1,5;7967,38;74,71;555100,19;2976,39
3059;09.12.2024 12:53;TestAll Geo;330,74;ppm;Final;;;;;;;Juan-Marco Puerta Schardt;260470,91;1123,88;5054,91;59,08;76882,41;1230,08;41107,42;210,84;637,27;41,8;<LOD;1902,58;20802,74;147,92;20075,93;199,29;4589,5;113,87;3865,71;192,28;170,06;9,17;88,31;11,61;89,75;17,12;85,39;10,3;105,32;7,31;425,48;4,62;192,13;3,73;28,1;1,82;220,58;3,81;25,13;2,06;73,69;4,73;6,41;0,83;9,12;3,89;<LOD;1,5;<LOD;2,21;16,35;3,9;<LOD;32,6;0,34;0,16;<LOD;35,88;<LOD;90,46;5,43;2,86;507,24;21,25;<LOD;11,26;423,26;14,17;48,97;5,76;<LOD;0,64;<LOD;5,79;<LOD;3,54;40,14;5,1;294,6;19,9;200,92;16,42;<LOD;54,33;<LOD;1,5;<LOD;1,5;<LOD;1,5;6225;60,66;541324,31;2750,54
3058;09.12.2024 12:25;TestAll Geo;330,43;ppm;Final;;;;;;;Juan-Marco Puerta Schardt;239526,7;1015,42;6743,6;62,79;98069,4;1073,93;37506,47;193,52;832,98;43,09;<LOD;1170,98;1954,37;54,35;6086,07;122,62;133,81;43,15;284,28;89,76;102,89;8,19;131,87;13,08;<LOD;28,09;<LOD;13,08;32,08;5,2;50,27;1,71;44,28;1,95;26,47;1,65;508,19;4,69;28,96;1,62;20,79;3,18;4,36;0,64;<LOD;3,29;<LOD;1,5;<LOD;1,75;5,12;2,57;<LOD;30,17;0,39;0,15;<LOD;32,57;<LOD;95,86;<LOD;1,73;770,74;19,41;25,82;6,53;436,52;12,3;50,69;4,97;<LOD;0,55;<LOD;4,98;<LOD;2,74;32,33;4,27;305,47;17,7;204,81;14,57;<LOD;38,76;<LOD;1,5;<LOD;1,5;<LOD;1,5;346,12;20,07;601956,06;2177,41
3057;09.12.2024 12:06;TestAll Geo;330,56;ppm;Final;;;;;;;Juan-Marco Puerta Schardt;227044,05;1002,13;7322,5;67,12;111641,15;1189;40570,81;204,95;718,74;42,29;<LOD;1212,44;1774,34;53,53;5941,49;123,97;248,62;46,07;319,66;96,88;116,35;8,74;177,01;13,69;103,02;16,29;<LOD;13,91;29,84;5,27;44,97;1,66;41,19;1,94;23,5;1,64;478,98;4,65;25,15;1,59;20,84;3,21;4,13;0,64;<LOD;3,33;<LOD;1,5;<LOD;1,64;<LOD;5,49;<LOD;30,09;0,38;0,15;<LOD;32,79;<LOD;100,21;2,62;1,19;820,15;19,81;48,5;6,68;445,96;12,49;49,48;5,02;<LOD;0,55;<LOD;5,02;<LOD;2,78;33,64;4,34;351,24;18,4;232,39;15,07;<LOD;39,05;<LOD;1,5;<LOD;1,5;<LOD;1,5;341,34;20,65;597596;2289,28
3056;09.12.2024 11:51;TestAll Geo;330,39;ppm;Final;;;;;;;Juan-Marco Puerta Schardt;178003,47;913,03;4607,51;57,35;150310,41;1677,61;43752,95;208,84;597,51;39,59;<LOD;1747,26;21948,16;169,43;29016,24;260,43;1587,1;75,44;650,97;142,89;132,34;9;201,79;14,14;123,85;16,33;29,03;8,58;160,68;8,02;205,11;3,13;159,66;3,24;17,11;1,6;108,33;2,75;25,14;1,87;25,76;3,37;5,12;0,71;<LOD;4,95;<LOD;1,5;<LOD;1,98;13,49;2,87;<LOD;31,33;0,43;0,15;<LOD;34,53;<LOD;99,34;23,64;3,38;636;20,95;26,06;7,26;455,58;13,78;59,41;5,6;<LOD;0,62;<LOD;5,51;<LOD;3,13;42,08;4,92;274,62;18,93;170,52;15,49;<LOD;46,63;<LOD;1,5;<LOD;1,5;<LOD;1,5;7650,6;64,16;548856,38;2947,28
3055;09.12.2024 11:15;TestAll Geo;330,45;ppm;Final;;;;;;;Juan-Marco Puerta Schardt;11466,01;3076,15;<LOD;318,75;<LOD;24429,25;14103,63;1334,99;<LOD;590,53;<LOD;59581,6;82,03;5,61;4172,77;1192,81;<LOD;1922,76;<LOD;6185,46;<LOD;187,39;4,96;2,11;2128,81;1019,41;<LOD;859,61;<LOD;346,08;98,53;54,05;<LOD;105,89;<LOD;175,97;<LOD;313,66;<LOD;107,27;<LOD;382,94;<LOD;19664,36;<LOD;300000;<LOD;1,5;<LOD;195,58;<LOD;181,01;<LOD;6496,62;<LOD;300000;<LOD;300000;<LOD;615,26;<LOD;0,18;<LOD;6542,06;<LOD;12,25;<LOD;23,43;<LOD;9,36;<LOD;0,66;<LOD;737,78;<LOD;445,47;<LOD;9,4;<LOD;5673,83;<LOD;4291,61;<LOD;4184,39;<LOD;1,5;<LOD;1,5;<LOD;1,5;20201,35;1363,55;<LOD;27941,65
3054;29.11.2024 17:55;TestAll Geo;330,41;ppm;Final;;;;;;;Juan-Marco Puerta Schardt;215362,95;945,41;6125,6;59,35;101559,58;1091,54;37296,32;192,74;881,23;43,39;<LOD;1174,61;3433,79;73,89;13058,77;176,88;344,95;44,64;378,98;96,59;110,9;8,04;72,33;13,72;<LOD;27,51;<LOD;13,01;99,5;6,72;211,81;3,18;59,4;2,12;10,76;1,47;307,53;3,9;27,37;1,63;11,84;2,87;2,69;0,58;<LOD;3,78;<LOD;1,5;<LOD;1,59;5,8;2,37;<LOD;28,89;0,32;0,14;<LOD;31,64;<LOD;95,06;2,32;1,51;987,94;19,35;<LOD;9,24;418,48;11,62;44,66;4,7;<LOD;0,51;<LOD;4,66;<LOD;2,59;34,8;4,11;285,64;16,7;183,4;13,7;<LOD;36,69;<LOD;1,5;<LOD;1,5;<LOD;1,5;382,99;20,26;614719,75;2153,93
3053;29.11.2024 17:49;TestAll Geo;330,38;ppm;Final;;;;;;;Juan-Marco Puerta Schardt;178649,39;915,72;4659,06;57,85;148104,28;1664,71;43646,69;208,77;648,86;40,41;<LOD;1734,58;22515,85;172,32;29603,35;264,15;1581;75,62;513,57;140,13;134,82;9,02;212,54;14,33;89,54;15,93;42,47;8,84;160,4;8,04;208,08;3,16;160,47;3,26;17,41;1,61;108,27;2,75;23,8;1,85;26,65;3,39;5,48;0,72;<LOD;4,94;<LOD;1,5;<LOD;1,92;12,44;2,87;<LOD;30,68;0,42;0,15;<LOD;34,8;<LOD;99,9;23,79;3,43;609,1;20,7;26,58;7,21;440,95;13,6;59,14;5,56;<LOD;0,62;<LOD;5,57;<LOD;3,15;41,94;4,88;265,94;18,8;172,75;15,48;<LOD;47,54;<LOD;1,5;<LOD;1,5;<LOD;1,5;7974,89;65,74;549116,56;2932,34
3052;29.11.2024 17:24;TestAll Geo;330,36;ppm;Final;;;;;;;Juan-Marco Puerta Schardt;209952,06;957,7;5199,85;52,23;84060,79;991,35;28256,67;167,35;656,1;38,97;<LOD;1169,4;2965,53;60,7;11109,39;143,92;411,96;49,88;237,06;88,55;96,85;7,2;17,29;10,61;<LOD;28,3;<LOD;13,37;78,25;6,19;195,32;3,05;53,16;2;9,54;1,43;298,64;3,82;22,85;1,54;10,51;2,81;1,58;0,54;<LOD;3,63;<LOD;1,5;<LOD;1,7;3,48;2,27;<LOD;31,27;0,3;0,14;<LOD;32,98;<LOD;87,22;1,98;1,2;1100,92;20,72;31,42;6,56;431,01;12,27;44,77;4,93;<LOD;0,54;<LOD;5,08;<LOD;2,84;33,23;4,29;334,01;18,48;217,74;15,13;<LOD;33,56;<LOD;1,5;<LOD;1,5;<LOD;1,5;1277,47;26,86;646775,13;2023,48
3051;29.11.2024 17:18;TestAll Geo;330,27;ppm;Final;;;;;;;Juan-Marco Puerta Schardt;210242,73;946,44;5855,96;58,72;104454,07;1126,85;41090,27;206,6;1003,42;47,11;<LOD;1182,98;3173,94;71,7;12434,39;171,88;361,77;46,27;400,2;99,17;171,28;8,67;182,16;14,55;103,27;16,13;<LOD;13,5;96,56;6,89;218,41;3,29;66,88;2,26;11,27;1,52;286,39;3,88;31,36;1,75;25,57;3,36;2,46;0,6;<LOD;3,96;<LOD;1,5;<LOD;1,77;5,62;2,73;<LOD;29,85;0,34;0,15;<LOD;34,13;<LOD;100,47;<LOD;2,14;1456,99;22,23;82,63;6,82;486,89;12,73;63,5;5,12;<LOD;0,57;<LOD;5,02;<LOD;2,79;40,19;4,45;520,72;19,87;223,97;15,1;<LOD;38,44;<LOD;1,5;<LOD;1,5;<LOD;1,5;1150,24;24,99;613114,56;2192,76
3050;29.11.2024 17:09;TestAll Geo;330,25;ppm;Final;;;;;;;Juan-Marco Puerta Schardt;213557,28;980,71;6955,96;62,86;89192,98;1006,03;31033,52;181,76;1551,37;54,34;<LOD;1106,3;2314,94;55,2;7222,28;124,29;386,1;47,04;369,23;95,39;103,04;7,96;133,13;11,89;132,76;16,63;<LOD;13,71;26,9;5,1;48,32;1,73;30,58;1,79;24,62;1,68;512,18;4,84;27,85;1,62;14,51;3,06;4,25;0,64;<LOD;3,25;<LOD;1,5;<LOD;1,77;6,59;2,54;<LOD;31,01;0,52;0,16;<LOD;33,53;<LOD;92,12;<LOD;1,7;754,88;19,77;96,9;6,93;509,07;13,03;70,05;5,23;<LOD;0,58;<LOD;5,1;<LOD;2,76;44,23;4,56;376,88;18,72;228,96;15,14;<LOD;38,71;<LOD;1,5;<LOD;1,5;<LOD;1,5;1459,52;25,87;638146,31;2057,76
3049;29.11.2024 17:03;TestAll Geo;330,47;ppm;Final;;;;;;;Juan-Marco Puerta Schardt;187571,63;906,73;6221,31;57,97;79698,27;925,86;29226,49;169,32;420,99;34,82;<LOD;1076,26;2104,76;52,64;6484,82;118,27;513,16;47,79;307,41;91,89;98,15;7,54;110,47;11,88;<LOD;27,7;<LOD;13,04;24,82;4,81;49,67;1,68;31,25;1,74;21,5;1,59;452,93;4,41;34,17;1,65;18,25;3,05;4,67;0,63;<LOD;3,18;<LOD;1,5;<LOD;1,65;<LOD;3,66;<LOD;28,5;0,32;0,14;<LOD;31,75;<LOD;87,39;<LOD;1,6;619,06;18,61;29,02;6,48;442,8;12,22;51,6;4,93;<LOD;0,55;<LOD;4,87;<LOD;2,66;41,63;4,37;315,48;17,46;204,94;14,3;<LOD;37,85;<LOD;1,5;<LOD;1,5;<LOD;1,5;1176,75;24,37;678997,25;1879,39
3048;29.11.2024 16:41;TestAll Geo;330,37;ppm;Final;;;;;;;Juan-Marco Puerta Schardt;185651,38;898,72;7161,49;64,74;81291,97;976,76;40067,29;196,97;402,48;35,01;<LOD;1190,68;1938,67;51,11;7250,51;122,56;564,11;52,22;340,63;92,23;104,21;8,35;131,67;11,64;<LOD;27,84;<LOD;13,32;40,83;5,4;49,32;1,67;34,28;1,78;27,47;1,66;512,24;4,64;37,41;1,69;21,99;3,16;5,72;0,66;<LOD;3,19;<LOD;1,5;<LOD;1,65;<LOD;5,26;<LOD;29,55;0,29;0,14;<LOD;32,08;<LOD;96,43;<LOD;1,58;199,01;17,49;<LOD;9,42;340,55;12,05;19,03;4,88;<LOD;0,54;<LOD;5,19;<LOD;2,85;30,91;4,37;213,3;17,17;140,85;14,22;<LOD;40,1;<LOD;1,5;<LOD;1,5;<LOD;1,5;1294,16;26,72;666880,88;1959,04
3047;29.11.2024 16:30;TestAll Geo;330,41;ppm;Final;;;;;;;Juan-Marco Puerta Schardt;204445,16;935,44;7226,4;67,41;91784,02;1056,77;47395,32;218,01;1275,51;50,3;<LOD;1191,87;2852,65;69,25;8180,72;146,64;581,98;49,77;609,57;114,59;108,51;8,86;198,63;15;101,2;15,98;<LOD;13,13;35,77;5,42;53,92;1,76;44,45;1,98;26,23;1,67;487,11;4,62;29,71;1,64;22,08;3,22;5,61;0,68;<LOD;3,4;<LOD;1,5;<LOD;1,73;4,23;2,59;<LOD;28,17;0,27;0,14;<LOD;32,26;<LOD;102,28;<LOD;2,18;584,12;18,65;14,25;6,49;426,09;12,24;45,58;4,94;<LOD;0,55;<LOD;4,9;<LOD;2,7;34,49;4,31;316,53;17,6;185,94;14,25;<LOD;41,52;<LOD;1,5;<LOD;1,5;<LOD;1,5;1234,21;25,48;629870,19;2093,96
3046;29.11.2024 15:41;TestAll Geo;330,46;ppm;Final;;;;;;;Juan-Marco Puerta Schardt;197848,09;952,24;6488,25;63,16;80467,86;991,79;44679,21;217,86;978,29;47,37;<LOD;1207,85;2138,68;56,84;7226,24;131,57;835,3;53,76;348,69;100,59;116,49;8,46;175,19;13,13;95,11;16,63;<LOD;13,8;27,7;5,35;50,1;1,76;43,83;2,03;24,07;1,69;446,49;4,57;27,64;1,66;18,72;3,22;5,31;0,68;<LOD;3,51;<LOD;1,5;<LOD;1,88;4,73;2,6;<LOD;30,83;0,4;0,15;<LOD;33,5;<LOD;104,36;<LOD;1,77;725,32;20,38;57,59;7,05;487,17;13,37;60,43;5,35;<LOD;0,59;<LOD;5,23;<LOD;2,92;39,92;4,66;317,31;18,77;193,78;15,28;<LOD;41,93;<LOD;1,5;<LOD;1,5;<LOD;1,5;1490,9;27,76;651268,63;2035,9
3045;29.11.2024 15:34;TestAll Geo;330,53;ppm;Final;;;;;;;Juan-Marco Puerta Schardt;217559,55;969,27;7054,85;64,66;102376,84;1120,5;55179,13;243,49;1175,06;51,47;<LOD;1221,66;2255,1;58,99;8617,12;141,72;647,18;49,21;300,58;101,49;102,87;8,29;172,3;12,97;123,36;17,36;<LOD;14,06;47,6;6,1;63,41;1,95;57,11;2,27;29,34;1,78;578,27;5,18;34,55;1,81;27,42;3,53;6,56;0,74;<LOD;3,73;<LOD;1,5;<LOD;1,91;6,84;2,88;<LOD;30,46;0,46;0,16;<LOD;35,05;<LOD;110,49;<LOD;1,79;763,35;20,61;65,72;7,11;481,77;13,38;67,06;5,42;<LOD;0,6;<LOD;5,34;<LOD;2,97;42,06;4,71;349,21;19,1;225,37;15,59;<LOD;46,3;<LOD;1,5;<LOD;1,5;<LOD;1,5;1246,88;25,06;599497,75;2236,54
3044;29.11.2024 15:06;TestAll Geo;330,35;ppm;Final;;;;;;;Juan-Marco Puerta Schardt;202985,2;949,86;7936,82;72,33;89460,43;1057,88;50350,64;232,73;1328,55;53,02;<LOD;1232;3164,61;73,09;8353,88;149,91;632,45;50,55;478,54;111,54;121,68;9,34;222,55;15,54;<LOD;29,02;<LOD;13,81;34,5;5,66;57,49;1,87;47,94;2,12;27,22;1,74;566,34;5,12;34,08;1,77;21,47;3,34;5,75;0,71;<LOD;3,62;<LOD;1,5;<LOD;1,81;7,4;2,75;<LOD;30,91;0,39;0,15;<LOD;33,77;<LOD;107,77;<LOD;2,28;628,76;18,81;20,26;6,5;416,14;12,16;38,53;4,88;<LOD;0,54;<LOD;4,93;<LOD;2,77;34,66;4,3;337,4;18,02;203,61;14,6;<LOD;44,41;<LOD;1,5;<LOD;1,5;<LOD;1,5;1135,42;25,23;630203,13;2131,99
3043;29.11.2024 14:01;TestAll Geo;330,17;ppm;Final;;;;;;;Juan-Marco Puerta Schardt;186150,27;896,51;4568,24;46,46;91888,39;1009,48;29923,01;172,16;592,47;38,13;<LOD;1108,19;2544,49;52,82;8734,84;122,39;237,71;45,57;130,79;77,4;121,3;6,8;57,18;10,19;123,73;15,98;<LOD;13,41;92,67;6,49;172,78;2,88;47,94;1,98;11,32;1,57;258,08;3,6;88,1;2,31;11,96;2,87;3,08;0,59;<LOD;3,53;<LOD;1,5;<LOD;1,75;<LOD;5,35;<LOD;30,68;0,36;0,14;<LOD;32,28;<LOD;89,27;<LOD;1,55;1598,35;23,53;89,14;7,09;505,13;13,28;72,32;5,36;<LOD;0,59;<LOD;5,18;<LOD;2,83;42,25;4,63;360,15;18,99;237,22;15,53;<LOD;36,95;<LOD;1,5;<LOD;1,5;<LOD;1,5;1304,69;25,43;664532,06;1974,55
3042;29.11.2024 13:33;TestAll Geo;330,47;ppm;Final;;;;;;;Juan-Marco Puerta Schardt;200657,47;985,34;3670,24;43,93;90919,39;1108,37;31502,52;181,76;446,32;36,52;<LOD;1356,53;2185,1;46,66;8585,3;113,9;<LOD;77,19;117,25;69,05;141,21;7,31;62,01;9,08;66,97;16,22;<LOD;14,59;91,75;6,77;223,64;3,34;52,55;2,09;11,9;1,63;198,11;3,41;95,06;2,46;10,07;2,87;2,55;0,59;<LOD;3,75;<LOD;1,5;<LOD;1,87;<LOD;5,17;<LOD;31,23;0,43;0,15;<LOD;35,83;<LOD;78,15;<LOD;1,38;1239,4;24,08;<LOD;10,76;382,74;13,54;38,39;5,52;<LOD;0,61;<LOD;5,7;<LOD;3,32;36,21;4,9;295,41;19,94;169,84;16,14;<LOD;36,64;<LOD;1,5;<LOD;1,5;<LOD;1,5;1545,52;31,62;647649,25;2206,16
3041;29.11.2024 12:26;TestAll Geo;330,38;ppm;Final;;;;;;;Juan-Marco Puerta Schardt;195856,41;945,24;3809,61;43,66;87592,34;1019,05;27720,72;165,89;419,79;34,73;<LOD;1202,92;2057,07;47,42;9598,83;122,01;<LOD;64,01;<LOD;145,25;151,48;7,2;36,41;9,36;93,92;15,83;<LOD;13,87;84,41;6,33;239,28;3,35;53,01;2,02;11,32;1,56;167,47;3,14;88,85;2,33;11,68;2,85;1,75;0,54;<LOD;3,65;<LOD;1,5;<LOD;1,79;<LOD;4,69;<LOD;30,88;0,34;0,14;<LOD;33,38;<LOD;71,62;<LOD;1,37;1591,79;25,01;20,8;7,27;449,89;13,75;64,09;5,63;<LOD;0,62;<LOD;5,42;<LOD;3,13;38,28;4,85;299,78;19,29;179,59;15,69;<LOD;34,05;<LOD;1,5;<LOD;1,5;<LOD;1,5;336,71;23,01;660910,25;2027,74
3040;29.11.2024 12:13;TestAll Geo;330,12;ppm;Final;;;;;;;Juan-Marco Puerta Schardt;171722,91;888,66;4632,27;57,36;141306,56;1602,36;42646,79;205,19;640,68;40,04;<LOD;1685,97;21694,81;170,38;29898,34;266,52;1435,76;73,47;563,25;142,53;134,3;8,97;225,5;14,61;121,86;16,15;28,85;8,49;150,55;7,79;201,57;3,09;159,27;3,21;16,48;1,58;106,61;2,71;26,13;1,86;25,68;3,34;4,62;0,69;<LOD;4,88;<LOD;1,5;<LOD;1,89;12,2;2,82;<LOD;30,94;0,42;0,15;<LOD;34,17;<LOD;98,03;23,99;3,4;632,21;20,53;29,77;7,13;456,53;13,52;61,1;5,5;<LOD;0,61;<LOD;5,43;<LOD;3,08;37,44;4,74;273,19;18,77;176,22;15,43;<LOD;45,69;<LOD;1,5;<LOD;1,5;<LOD;1,5;7422,49;62,87;566007,94;2831,17
3039;26.11.2024 17:57;TestAll Geo;0,42;ppm;Final;;;;;;;Juan-Marco Puerta Schardt;;;<LOD;17209,59;;;<LOD;702,66;<LOD;1060,95;;;;;;;;;;;<LOD;2479,02;<LOD;2763,52;<LOD;1479,94;<LOD;10195,54;<LOD;255,12;<LOD;16,52;<LOD;14,96;<LOD;60,31;<LOD;37,76;<LOD;32,67;<LOD;826,92;<LOD;264,42;<LOD;300000;<LOD;1,5;<LOD;2698,87;<LOD;3452,01;<LOD;452,09;<LOD;300000;<LOD;300000;<LOD;16638,11;;;;;;;;;;;;;<LOD;2241,25;<LOD;1338,31;;;;;;;<LOD;89,35;<LOD;1,5;<LOD;1,5;<LOD;1,5;;;990616,25;17836,45
3038;26.11.2024 17:52;TestAll Geo;330,53;ppm;Final;;;;;;;Juan-Marco Puerta Schardt;178568,89;907,3;4603,37;57,36;149956,92;1669,46;42393,11;204,61;626,45;39,86;<LOD;1723,26;20762,78;166,17;29391,7;263,07;1404,07;73,55;470,22;137,95;135,84;9,04;216,55;14,37;118,2;16,17;35,6;8,66;136,79;7,57;197,27;3,06;158,21;3,19;15,7;1,57;105,98;2,7;23,28;1,83;28,31;3,41;4,44;0,69;<LOD;4,86;<LOD;1,5;<LOD;1,91;10,04;2,83;<LOD;31,7;0,4;0,15;<LOD;34,99;<LOD;98,11;23,31;3,31;649,09;20,79;28,87;7,19;461,59;13,67;57,36;5,52;<LOD;0,61;<LOD;5,55;<LOD;3,07;41,53;4,85;275,7;18,99;177,4;15,61;<LOD;45,68;<LOD;1,5;<LOD;1,5;<LOD;1,5;7094,14;61,69;551700,19;2929,57
3037;26.11.2024 17:32;TestAll Geo;330,34;ppm;Final;;;;;;;Juan-Marco Puerta Schardt;247193,7;1027,06;6419,18;59,62;125920,31;1238,96;30735,96;170,21;622,36;37,52;<LOD;1195,15;3774,21;76,89;17989,27;202,2;<LOD;60,83;238,78;87,62;131,1;8;34,68;13,05;<LOD;26,52;<LOD;12,1;67,64;5,75;256,74;3,38;65,15;2,14;9,41;1,41;280,15;3,69;19,36;1,5;10,4;2,74;2,79;0,57;<LOD;3,79;<LOD;1,5;<LOD;1,5;<LOD;5;<LOD;28,66;0,29;0,14;<LOD;29,69;<LOD;87,32;<LOD;2,28;1109,76;20,07;15,93;6,3;446,76;11,95;51,32;4,82;<LOD;0,53;<LOD;4,53;<LOD;2,48;42,97;4,29;259,07;16,15;169,48;13,3;<LOD;35,91;<LOD;1,5;<LOD;1,5;<LOD;1,5;226,51;19,32;559914,06;2348,13
3036;26.11.2024 17:14;TestAll Geo;330,43;ppm;Final;;;;;;;Juan-Marco Puerta Schardt;262268,03;1064,8;8985,64;70,81;87617,18;1041,31;35917,86;189,92;761,01;41,61;<LOD;1254,62;2937,11;56,3;7374,81;116,7;335,12;49,04;248,29;83,6;92,99;8,25;65,6;10,59;<LOD;27,99;<LOD;13,7;64,67;6,03;232,33;3,34;62,11;2,18;17,11;1,56;610,54;5,22;26,91;1,65;12,42;2,96;3,65;0,63;<LOD;3,91;<LOD;1,5;<LOD;1,71;7,64;2,48;<LOD;30;<LOD;0,21;<LOD;32,71;<LOD;93,51;<LOD;1,74;732,26;20,09;<LOD;9,84;380,08;12,47;35,63;5,07;<LOD;0,56;<LOD;5,1;<LOD;2,81;36,63;4,53;227,48;17,25;145,19;14,23;<LOD;39,17;<LOD;1,5;<LOD;1,5;<LOD;1,5;361,14;21,6;585325,88;2219,63
3035;26.11.2024 17:01;TestAll Geo;330,3;ppm;Final;;;;;;;Juan-Marco Puerta Schardt;261657,06;1101,38;6898,98;62,32;125759,81;1304,17;34778,76;184,6;484,11;36,18;<LOD;1304,88;1834,35;46,32;6576,66;110;<LOD;73,21;<LOD;144,91;83,5;7,88;40,82;9,78;89,1;15,77;<LOD;13,94;57,82;5,81;195,81;3,04;59,64;2,11;13,19;1,47;347,21;4,05;17,01;1,48;12,72;2,89;2,58;0,58;<LOD;3,69;<LOD;1,5;<LOD;1,73;<LOD;5,23;<LOD;30,64;0,23;0,14;<LOD;33,81;<LOD;92,71;1,8;0,96;613,65;20,01;<LOD;9,87;356,54;12,56;20,97;5,06;<LOD;0,56;<LOD;5,37;<LOD;2,96;35,41;4,6;211,95;17,76;129,52;14,62;<LOD;36,17;<LOD;1,5;<LOD;1,5;<LOD;1,5;366,24;22,83;552591,5;2467,57
3034;26.11.2024 16:47;TestAll Geo;330;ppm;Final;;;;;;;Juan-Marco Puerta Schardt;251213,88;1066,93;8300,28;73,29;102913,08;1205,39;57046,63;246,04;803,23;45,4;<LOD;1385,37;2005,42;51,79;6090,8;116,68;<LOD;70,41;217,05;89,71;111,05;9,2;162,02;11,73;119;17,56;<LOD;14,46;14,32;5,25;61,18;1,91;49,72;2,14;31,12;1,78;588,05;5,19;29,85;1,72;24,71;3,45;6,94;0,74;<LOD;3,62;<LOD;1,5;<LOD;2,03;7,12;2,83;<LOD;32,45;0,39;0,16;<LOD;35,39;<LOD;110,67;<LOD;1,61;284,16;19,35;<LOD;10,34;350,24;13,12;23,95;5,32;<LOD;0,59;<LOD;5,67;<LOD;3,19;31,4;4,75;246,43;18,79;136,49;15,26;<LOD;46,76;<LOD;1,5;<LOD;1,5;<LOD;1,5;469,03;23,62;565899,38;2420,22
3033;26.11.2024 16:32;TestAll Geo;330,07;ppm;Final;;;;;;;Juan-Marco Puerta Schardt;233453,17;1036,3;7118,96;65,03;101615,95;1116,68;34899,89;191,08;554,35;39,05;<LOD;1183,59;2000,26;52,3;5412,64;112,99;147,53;45,31;262,94;93,34;98;8,27;127,6;12,4;92,39;16,24;<LOD;13,52;21,15;4,98;47,3;1,71;45,21;2,03;27,07;1,7;664,58;5,42;24,45;1,61;18,56;3,22;5,35;0,68;<LOD;3,47;<LOD;1,5;<LOD;1,84;4,9;2,6;<LOD;31,03;0,27;0,15;<LOD;33,17;<LOD;95,39;2,28;1,14;635,29;19,51;42,93;6,83;453,71;12,84;56,5;5,2;<LOD;0,57;<LOD;5,11;<LOD;2,8;41,71;4,58;321,75;18,09;192,45;14,68;<LOD;41,64;<LOD;1,5;<LOD;1,5;<LOD;1,5;358,92;20,78;607204;2229,22
3032;26.11.2024 15:57;TestAll Geo;330,45;ppm;Final;;;;;;;Juan-Marco Puerta Schardt;238105,19;1037,31;6743,89;62,26;109298,22;1124,76;36612,14;188,58;330,68;33,75;<LOD;1121,27;1756,55;52,99;6832,52;127,95;229,9;41,35;<LOD;119;113,96;8,16;174,3;14,54;96,33;15,22;<LOD;12,98;34,6;5,11;45,25;1,61;42,97;1,92;23,24;1,62;429,54;4,29;36,48;1,7;17,83;3,03;5,16;0,65;<LOD;3,28;<LOD;1,5;<LOD;1,58;6,86;2,5;<LOD;28,72;0,55;0,15;<LOD;30,05;<LOD;93,63;<LOD;1,82;759,69;18,56;40,96;6,31;448,36;11,85;51,18;4,77;<LOD;0,53;<LOD;4,66;<LOD;2,53;41,71;4,23;334,55;17,08;211,96;13,91;<LOD;40,1;<LOD;1,5;<LOD;1,5;<LOD;1,5;287,9;18,75;593678,38;2190,38
3031;26.11.2024 15:34;TestAll Geo;330,41;ppm;Final;;;;;;;Juan-Marco Puerta Schardt;212138,34;958,73;6351,44;59,01;85638,8;980,92;33127,61;180,47;442,46;35,65;<LOD;1135,13;2553,33;59,6;6742,21;124,21;427,27;46,59;388,03;101,96;115,33;7,87;164,59;13,52;<LOD;27,39;<LOD;12,97;23,36;4,84;56,55;1,77;42,25;1,9;23,8;1,61;472,81;4,51;30,73;1,63;16,78;3,03;4,11;0,62;<LOD;3,32;<LOD;1,5;<LOD;1,69;<LOD;3,63;<LOD;29,73;0,34;0,14;<LOD;31,82;<LOD;91,06;<LOD;1,88;846,48;19,09;28,07;6,33;429,62;11,87;46,81;4,79;<LOD;0,53;<LOD;4,72;<LOD;2,64;37,46;4,21;355,89;17,53;199,17;14,05;<LOD;38,25;<LOD;1,5;<LOD;1,5;<LOD;1,5;323,54;19,87;645338,75;2005,71
3030;26.11.2024 15:01;TestAll Geo;330,04;ppm;Final;;;;;;;Juan-Marco Puerta Schardt;226377,94;992,34;6688,69;62,88;102474,63;1105,6;37580,16;193,74;412,54;35,91;<LOD;1162,45;2532,36;61,23;6540,37;128,72;254,24;44,96;300,67;96,1;129,1;8,44;173,3;14,01;<LOD;28,06;<LOD;13,2;27,75;5,07;55,36;1,77;48,37;2,02;26,34;1,66;435,58;4,39;28,89;1,63;18,99;3,12;4,74;0,65;<LOD;3,38;<LOD;1,5;<LOD;1,7;<LOD;5,39;<LOD;30,13;0,48;0,15;<LOD;32,2;<LOD;96,13;<LOD;1,95;731,98;18,61;<LOD;9,3;378,65;11,53;36,07;4,69;<LOD;0,52;<LOD;4,87;<LOD;2,65;31,5;4,11;342,5;17,6;214,78;14,3;<LOD;40,25;<LOD;1,5;<LOD;1,5;<LOD;1,5;345,09;20,3;609969;2182,01
3029;26.11.2024 14:46;TestAll Geo;330,45;ppm;Final;;;;;;;Juan-Marco Puerta Schardt;208815,61;962,06;7098,51;64,35;92614,3;1031,06;36453,67;194,26;1119,6;48,23;<LOD;1124,38;2539,18;59,02;6569,03;124,3;190,12;43,65;306,94;91,73;115,36;8,33;138,65;12,87;102,79;16,13;<LOD;13,1;27,32;5,16;65,32;1,93;51,11;2,09;24,34;1,67;529,99;4,87;31,95;1,71;16,66;3,12;4,9;0,66;<LOD;3,58;<LOD;1,5;<LOD;1,76;6,92;2,57;<LOD;31,33;0,43;0,15;<LOD;33,75;<LOD;95,81;<LOD;1,87;881,71;19,72;24,51;6,49;420,71;12,12;43,63;4,89;<LOD;0,54;<LOD;4,97;<LOD;2,74;34,22;4,27;359,35;18,36;226,73;14,93;<LOD;40,81;<LOD;1,5;<LOD;1,5;<LOD;1,5;372,11;19,89;637002,06;2066,28
3028;26.11.2024 14:33;TestAll Geo;330,09;ppm;Final;;;;;;;Juan-Marco Puerta Schardt;206854,58;965,51;6973,66;62,83;92405,23;1035,98;36304,21;195,81;1096,23;48,29;<LOD;1164,69;2488,15;57,49;6594,14;122,13;205,09;43,87;299,58;91,69;127,84;8,16;143,43;12,72;99,01;16,21;<LOD;13,55;31,44;5,32;63,71;1,93;51,02;2,11;24,66;1,69;523,1;4,89;33,32;1,75;17,09;3,19;4,99;0,67;<LOD;3,64;<LOD;1,5;<LOD;1,94;5,96;2,6;<LOD;31,76;0,47;0,16;<LOD;33,62;<LOD;96,78;<LOD;1,82;867,24;19,58;21,99;6,45;423,43;12,09;44,84;4,87;<LOD;0,53;<LOD;4,96;<LOD;2,73;34,6;4,26;343,48;18,22;228,79;14,93;<LOD;41,17;<LOD;1,5;<LOD;1,5;<LOD;1,5;359,24;19,89;639439,38;2090,07
3027;26.11.2024 14:10;TestAll Geo;330,25;ppm;Final;;;;;;;Juan-Marco Puerta Schardt;225134,28;981,46;5762,81;55,59;97765,05;1075,75;31834,51;177,33;497,12;36,54;<LOD;1188,95;4025,06;70,47;11021,01;148,94;<LOD;62,72;<LOD;132,9;100,39;7,45;37,62;11,4;<LOD;27,81;<LOD;13,02;104,45;6,75;200,33;3,08;54,29;2,04;8,42;1,44;262,05;3,64;32,68;1,68;9,06;2,78;2,46;0,57;<LOD;3,61;<LOD;1,5;<LOD;1,76;3,73;2,24;<LOD;29,59;0,29;0,14;<LOD;32,19;<LOD;91,24;2,24;1,4;1135,53;20,64;36,16;6,51;439,42;12,19;49,25;4,91;<LOD;0,54;<LOD;4,97;<LOD;2,72;35,41;4,28;336,93;18,15;207,48;14,76;<LOD;35,48;<LOD;1,5;<LOD;1,5;<LOD;1,5;381,64;21;615319,56;2155,51
3026;26.11.2024 13:55;TestAll Geo;330,36;ppm;Final;;;;;;;Juan-Marco Puerta Schardt;214400,86;952,64;5356,68;53;101299,63;1097,66;35278,84;185,76;587,5;38,17;<LOD;1215,62;2818,95;62,53;12454,34;156,41;<LOD;60,22;<LOD;126,36;100,5;7,3;35,79;11,32;<LOD;27,2;<LOD;12,82;117,33;6,99;236,71;3,32;66,76;2,19;10,65;1,47;273,55;3,71;31,67;1,69;10,49;2,8;2,64;0,58;<LOD;3,78;<LOD;1,5;<LOD;1,62;<LOD;4,58;<LOD;29,61;0,34;0,14;<LOD;31,11;<LOD;93,16;2,14;1,23;1314,23;21,9;30,92;6,69;458,69;12,66;58,29;5,12;<LOD;0,56;<LOD;4,92;<LOD;2,75;35,77;4,41;272,59;17,65;176,57;14,53;<LOD;36,77;<LOD;1,5;<LOD;1,5;<LOD;1,5;374,44;21,2;619801,63;2160,29
3025;26.11.2024 13:45;TestAll Geo;330,22;ppm;Final;;;;;;;Juan-Marco Puerta Schardt;208989,45;945,28;6632,62;61,34;102104,46;1102,28;37762,22;194,35;444,68;36,35;<LOD;1175,79;2646,36;61,87;10157,85;147,9;<LOD;61,41;<LOD;126,99;102,75;8;75,99;12,17;<LOD;27,86;<LOD;12,82;103,03;6,82;187,68;3,01;59,36;2,13;14,06;1,53;303,4;3,87;33,33;1,72;12,85;2,91;3;0,59;<LOD;3,71;<LOD;1,5;<LOD;1,65;<LOD;3,49;<LOD;29,72;0,38;0,15;<LOD;31,92;<LOD;96,44;<LOD;1,86;1146,79;21,22;36,9;6,69;450,09;12,58;52,2;5,07;<LOD;0,56;<LOD;5,02;<LOD;2,76;37,94;4,43;305,64;17,94;202,68;14,74;<LOD;37,6;<LOD;1,5;<LOD;1,5;<LOD;1,5;430,14;20,99;623659,56;2143,35
3024;26.11.2024 12:53;TestAll Geo;330,24;ppm;Final;;;;;;;Juan-Marco Puerta Schardt;243980;1058,97;8767,25;73,04;107726,74;1149,7;35873,11;191,12;346,97;34,8;<LOD;1200,31;2113,55;58,85;9957,77;152,98;318,06;43,86;268,34;84,66;117,94;8,88;229,02;15;108,84;15,94;<LOD;13,49;22,31;4,96;45,53;1,66;45,47;1,98;30,51;1,71;521,11;4,79;30,5;1,67;20,52;3,19;3,83;0,63;<LOD;3,42;<LOD;1,5;<LOD;1,68;4,25;2,57;<LOD;30,18;0,26;0,14;<LOD;32,89;<LOD;95,39;<LOD;1,91;729,85;18,03;<LOD;8,97;388,72;11,24;35;4,54;<LOD;0,5;<LOD;4,69;<LOD;2,55;32,64;4;299,54;16,79;179,1;13,64;<LOD;38,89;<LOD;1,5;<LOD;1,5;<LOD;1,5;281,21;19,55;584277,75;2265,64
3023;26.11.2024 12:38;TestAll Geo;330,52;ppm;Final;;;;;;;Juan-Marco Puerta Schardt;227853,47;1001,95;7191,15;64,69;115035,87;1181,21;30127,63;170,15;656,44;38,66;<LOD;1175,08;1874,7;52,71;6996,23;125,94;144,18;43,78;324,81;88,63;114,13;8,3;139,28;12,7;122,33;15,65;<LOD;13,12;20,83;4,69;44,17;1,59;47,14;1,96;28,8;1,66;440,58;4,31;33,82;1,67;17,05;3;5,35;0,65;<LOD;3,25;<LOD;1,5;<LOD;1,65;5,79;2,45;<LOD;29,83;0,31;0,14;<LOD;32,5;<LOD;87,52;1,81;1,12;803,59;19,12;<LOD;9,45;409,68;11,86;37,95;4,77;<LOD;0,53;<LOD;4,91;<LOD;2,68;35,49;4,22;324,53;17,69;212,28;14,49;<LOD;39,26;<LOD;1,5;<LOD;1,5;<LOD;1,5;376,06;20,51;601928,13;2261,37
3022;26.11.2024 12:21;TestAll Geo;330,06;ppm;Final;;;;;;;Juan-Marco Puerta Schardt;239502,83;1037,59;8460,88;71,17;105370;1106,98;35441,78;187,76;365,01;34,51;<LOD;1153,7;1955,76;56,75;9669,9;150,32;391,91;43,32;250,78;80,93;115,78;8,69;200,58;14,7;104,33;15,51;<LOD;13,19;18,59;4,77;46,41;1,65;44,75;1,96;31,51;1,7;506,87;4,67;28,16;1,62;20,92;3,16;4,52;0,64;<LOD;3,32;<LOD;1,5;<LOD;1,65;4,88;2,56;<LOD;29,08;0,31;0,14;<LOD;32,08;<LOD;92,9;2,37;1,28;664,75;17,86;<LOD;8,95;382,98;11,25;32,37;4,55;<LOD;0,5;<LOD;4,57;<LOD;2,47;33,7;4,03;277,31;16,31;179,37;13,39;<LOD;39,64;<LOD;1,5;<LOD;1,5;<LOD;1,5;275,79;18,89;592263,69;2197,44
3021;26.11.2024 12:12;TestAll Geo;330,17;ppm;Final;;;;;;;Juan-Marco Puerta Schardt;211779,91;946,67;6946,35;62,99;92885,41;1014,29;41248,64;204,78;1209,19;49,34;<LOD;1091,26;2126,93;57,04;7437,61;132,15;643,02;45,92;420,88;93,64;107,63;8,14;178,86;14,37;97,89;15,84;<LOD;12,84;28,19;5,15;65,59;1,92;45,65;2,02;27,81;1,69;592,01;5,08;31,75;1,69;25,3;3,35;5,52;0,68;<LOD;3,5;<LOD;1,5;<LOD;1,66;<LOD;5,44;<LOD;30,38;0,35;0,15;<LOD;31,43;<LOD;98,45;<LOD;1,92;718,12;18,82;35,2;6,44;453,5;12,16;53,04;4,9;<LOD;0,54;<LOD;4,68;<LOD;2,59;42,25;4,34;316,15;17,09;192,63;13,89;<LOD;42,34;<LOD;1,5;<LOD;1,5;<LOD;1,5;519,16;19,74;629472,13;2043,39
3020;26.11.2024 12:02;TestAll Geo;330,55;ppm;Final;;;;;;;Juan-Marco Puerta Schardt;233268,52;1010,48;8684,84;74,8;117779,11;1248;42613,5;208,78;1395,88;52,06;<LOD;1269,55;2577,71;65,9;9139,99;153,06;694,4;51,09;550,92;112,77;138,58;9,47;262,49;16,03;96,87;15,95;<LOD;13,11;31,71;5,31;70,03;1,97;44,92;2;27,09;1,7;448,99;4,51;35,84;1,74;24,29;3,32;5,84;0,69;<LOD;3,42;<LOD;1,5;<LOD;1,74;<LOD;5,76;<LOD;30,93;0,37;0,15;<LOD;32,63;<LOD;100,85;2,79;1,46;546,87;17,57;<LOD;9,02;379,03;11,33;29,41;4,57;<LOD;0,5;<LOD;4,8;<LOD;2,62;28,04;3,98;329,37;17,34;195,91;14,04;<LOD;42,45;<LOD;1,5;<LOD;1,5;<LOD;1,5;289,69;20,55;577529,81;2401,76
3019;26.11.2024 11:53;TestAll Geo;330,44;ppm;Final;;;;;;;Juan-Marco Puerta Schardt;176956,5;912,08;4571,83;57;147788,25;1645,81;42671,21;207,44;602,56;39,84;<LOD;1688;21073,27;167,07;29513,74;263,26;1449,13;73,26;554,25;140,77;136,42;8,98;206,42;14,29;122,17;16,45;32,17;8,67;148,16;7,84;195,97;3,08;159,99;3,26;17,23;1,61;106,49;2,74;24,43;1,87;23,92;3,34;5,11;0,71;<LOD;4,94;<LOD;1,5;<LOD;1,97;12,51;2,83;<LOD;31,1;0,34;0,15;<LOD;34,86;<LOD;99,87;25,11;3,35;624,98;20,49;27,96;7,12;453,66;13,5;55,91;5,46;<LOD;0,6;<LOD;5,52;<LOD;3,15;40,1;4,78;283,1;19,03;173,36;15,55;<LOD;46,81;<LOD;1,5;<LOD;1,5;<LOD;1,5;7186,44;61,85;555283;2890,27
3018;22.11.2024 18:02;TestAll Geo;330,55;ppm;Final;;;;;;;Juan-Marco Puerta Schardt;190457;933,64;4710,29;58,03;165171,23;1816,89;45252,17;211,9;698,56;41,36;<LOD;1818,32;24734,87;180,01;30653,04;268,73;1919,22;80,69;500,49;141,65;141,55;9,14;220,5;14,47;139,77;16,53;32,6;8,66;177,4;8,3;215,15;3,2;164,68;3,27;17,47;1,6;110,82;2,77;23,58;1,85;28,4;3,42;4,8;0,7;5,97;3,36;<LOD;1,5;<LOD;1,9;13,79;2,92;<LOD;31,17;0,36;0,15;<LOD;34,33;<LOD;99,98;28,07;3,61;562,29;20,45;<LOD;10,63;426,43;13,47;54,65;5,51;<LOD;0,62;<LOD;5,44;<LOD;3,12;38,41;4,81;274,78;18,75;173,03;15,37;<LOD;46,79;<LOD;1,5;<LOD;1,5;<LOD;1,5;9120,39;71,5;513859,75;3158,09
3017;22.11.2024 17:45;TestAll Geo;330,43;ppm;Final;;;;;;;Juan-Marco Puerta Schardt;187046,58;933,83;4681,8;58,05;159784,8;1790,05;45508,65;215,98;695,88;41,97;<LOD;1861,07;24048,21;174,86;29383,18;259,62;1837;80,36;601,84;140,85;142,28;9,13;212,77;14,05;127,79;16,79;39,7;9;184,19;8,57;215,93;3,26;163,2;3,32;17,29;1,62;113,12;2,83;25,61;1,91;29,35;3,52;5,27;0,73;<LOD;5,02;<LOD;1,5;<LOD;2,01;11,91;2,95;<LOD;32,42;0,4;0,15;<LOD;35,5;<LOD;102,32;23,89;3,48;569,87;20,87;<LOD;10,88;440;13,82;53,86;5,61;<LOD;0,63;<LOD;5,54;<LOD;3,2;39,69;4,93;266,15;18,96;153,76;15,43;<LOD;48,38;<LOD;1,5;<LOD;1,5;<LOD;1,5;9024,04;71,47;522872,47;3153,16
3016;22.11.2024 17:14;TestAll Geo;330,2;ppm;Final;;;;;;;Juan-Marco Puerta Schardt;236240,59;995,3;5321,3;54,37;102761,55;1113,16;33226,75;179,89;615,17;38,36;<LOD;1215,36;3317,75;68,74;12892,55;164,42;343,15;47,61;317,09;101,44;106,4;7,6;<LOD;17,53;<LOD;27,08;<LOD;13,18;104,25;6,74;217,3;3,18;59,67;2,09;10,87;1,45;269,2;3,67;29,86;1,64;9,81;2,77;<LOD;148,63;<LOD;3,71;<LOD;1,5;<LOD;1,64;<LOD;4,53;<LOD;29,08;0,5;0,15;<LOD;32,56;<LOD;90,97;<LOD;1,98;1178,37;21,07;31,23;6,58;443,1;12,38;46,67;4,96;<LOD;0,55;<LOD;4,97;<LOD;2,77;34,43;4,32;316,39;17,94;197,95;14,64;<LOD;36,15;<LOD;1,5;<LOD;1,5;<LOD;1,5;370,53;21,29;596710;2224,77
3015;22.11.2024 16:59;TestAll Geo;330,49;ppm;Final;;;;;;;Juan-Marco Puerta Schardt;234129,3;1000,73;5263,08;54,14;103645,29;1121,48;33062,8;182,53;634,8;39,42;<LOD;1213,74;3294,15;68,58;13027,83;165,04;335,99;47,47;354,29;102,64;94,61;7,47;24,09;11,68;<LOD;27,66;<LOD;13,16;105,65;6,85;217,94;3,24;60,52;2,13;9,91;1,47;272,03;3,74;29,41;1,67;9,72;2,81;2,02;0,56;<LOD;3,84;<LOD;1,5;<LOD;1,7;5,24;2,32;<LOD;30,13;0,45;0,15;<LOD;32,12;<LOD;92,39;2,32;1,35;1197,43;21,16;38,63;6,62;444,97;12,4;48,28;4,97;<LOD;0,55;<LOD;4,94;<LOD;2,78;35,84;4,35;331,15;18,05;202,79;14,67;<LOD;35,43;<LOD;1,5;<LOD;1,5;<LOD;1,5;369,66;21,2;597940,56;2241,24
3014;22.11.2024 16:30;TestAll Geo;330,64;ppm;Final;;;;;;;Juan-Marco Puerta Schardt;224853,41;970,23;5608,08;54,72;112058,14;1170,22;35466,29;187;657,14;39,58;<LOD;1208,72;3551,12;69,01;11617,45;155,62;146,65;44,13;168,05;95,24;93,22;7,38;55,69;11,84;97,68;15,46;<LOD;13,07;102,73;6,73;193,51;3,03;57,02;2,06;9,8;1,44;284,28;3,74;26,47;1,6;11,99;2,87;<LOD;146,85;<LOD;3,69;<LOD;1,5;<LOD;1,73;<LOD;4,64;<LOD;29,65;0,42;0,15;<LOD;31,51;<LOD;93,53;<LOD;2,03;1163,59;20,9;54,55;6,63;460,47;12,42;57,93;5,01;<LOD;0,55;<LOD;4,91;<LOD;2,76;38,1;4,36;319,67;17,96;222,11;14,84;<LOD;35,72;<LOD;1,5;<LOD;1,5;<LOD;1,5;423,26;21,02;598150,88;2255,62
3013;22.11.2024 16:14;TestAll Geo;330,57;ppm;Final;;;;;;;Juan-Marco Puerta Schardt;257452,45;1080,92;5625,41;55,26;123358,09;1236,62;30746,53;172,69;601,36;37,87;<LOD;1216,16;2870,56;65,82;12377,5;163,03;88,21;41,62;<LOD;125,51;119,16;7,64;50,42;12,38;96,86;15,01;<LOD;12,65;81,67;6,17;202,91;3,07;53,31;2,06;7,36;1,43;216,54;3,36;34,64;1,7;10,76;2,81;4,07;0,61;<LOD;3,53;<LOD;1,5;<LOD;1,66;<LOD;3,35;<LOD;28,47;0,43;0,14;<LOD;31,4;<LOD;88,32;<LOD;1,95;1118,73;20,06;19,52;6,29;425,25;11,79;56,05;4,83;<LOD;0,53;<LOD;4,76;<LOD;2,61;40,87;4,25;301,64;17,1;199,31;14,05;<LOD;38,13;<LOD;1,5;<LOD;1,5;<LOD;1,5;301,67;19,82;559488,94;2382,16
3012;22.11.2024 16:07;TestAll Geo;330,03;ppm;Final;;;;;;;Juan-Marco Puerta Schardt;218392,55;946,4;6198,58;59,01;118739,8;1202,02;43829,75;210,23;701,73;41,44;<LOD;1181,85;2784,21;66,86;12604,75;171,8;215,24;42,25;192,6;83;106,85;7,87;77,93;13,15;<LOD;27,56;<LOD;12,85;112,55;7,14;225;3,29;68,86;2,25;11,32;1,51;322,42;4,01;35,4;1,77;8,29;2,79;2,8;0,59;<LOD;3,99;<LOD;1,5;<LOD;1,64;7,63;2,36;<LOD;30,59;0,32;0,14;<LOD;33,17;<LOD;100,37;<LOD;2,05;1251,82;20,91;27,89;6,44;437,87;12,09;48,5;4,87;<LOD;0,54;<LOD;4,81;<LOD;2,66;37,74;4,28;284,26;17,3;190,06;14,27;<LOD;38,28;<LOD;1,5;<LOD;1,5;<LOD;1,5;319,84;19,53;590077,63;2279,32
3011;22.11.2024 15:58;TestAll Geo;330,05;ppm;Final;;;;;;;Juan-Marco Puerta Schardt;201686,69;969,99;5651,88;56,44;106913,93;1147,13;30239,16;176,38;479,78;36,79;<LOD;1208,15;1526,1;44,14;8614,85;120,87;<LOD;66,72;<LOD;139,21;113,18;7,7;24,37;9,17;99,82;16,26;<LOD;14,07;69,11;6,16;205,14;3,18;51,68;2,07;9,26;1,48;238,2;3,59;27,21;1,63;6,86;2,76;3,17;0,6;<LOD;3,7;<LOD;1,5;<LOD;1,84;4,41;2,26;<LOD;32,17;0,22;0,14;<LOD;34,81;<LOD;90,6;<LOD;1,32;1220,4;23,46;39,6;7,32;448;13,72;51,91;5,53;<LOD;0,61;<LOD;5,56;<LOD;3,15;32,58;4,75;309,76;19,73;182,88;16,01;<LOD;37,19;<LOD;1,5;<LOD;1,5;<LOD;1,5;416,26;22,49;633571,06;2191,42
3010;22.11.2024 15:52;TestAll Geo;330,23;ppm;Final;;;;;;;Juan-Marco Puerta Schardt;212241,59;933,04;4611,52;46,58;85406,97;936,18;25416,56;155,16;1135,82;44,98;<LOD;1061,47;4210,55;67,51;8510,71;127,74;241,77;42,69;262,04;87,91;101,54;6,61;71,96;16,33;<LOD;26,33;<LOD;12,36;55,28;5,39;270,8;3,47;47,94;1,9;10;1,4;356,23;4,06;21,22;1,47;6,63;2,62;<LOD;139,17;<LOD;3,56;<LOD;1,5;<LOD;1,5;4,07;2,14;<LOD;28,67;0,41;0,14;<LOD;29,36;<LOD;81,29;2,05;1,36;1149,52;20,78;14,28;6,48;453,34;12,34;55,87;5;<LOD;0,55;<LOD;4,69;<LOD;2,55;44,5;4,45;236,1;16,22;133,03;13,22;<LOD;33,83;<LOD;1,5;<LOD;1,5;<LOD;1,5;455,01;19,69;649990,63;1924,5
3009;22.11.2024 15:40;TestAll Geo;330,26;ppm;Final;;;;;;;Juan-Marco Puerta Schardt;201861,23;929,58;4932,23;50,19;91506,21;1020,48;28641,36;165,82;1121,06;45,47;<LOD;1159,26;4796,64;74,78;10077,41;142,86;148,57;44,73;416,29;99,9;121,57;7,24;64,05;17,73;<LOD;26,86;<LOD;12,44;55,88;5,5;329,49;3,84;52,42;2,01;11,08;1,45;305,83;3,91;27,32;1,58;7,5;2,69;3,18;0,59;<LOD;3,76;<LOD;1,5;<LOD;1,59;<LOD;4,42;<LOD;28,48;0,34;0,14;<LOD;30,21;<LOD;84,82;2,65;1,5;1102,94;20,66;27,95;6,54;451,02;12,35;62,37;5,04;<LOD;0,55;<LOD;4,76;<LOD;2,66;39,19;4,37;269,28;16,92;172,95;13,91;<LOD;36,24;<LOD;1,5;<LOD;1,5;<LOD;1,5;525,49;21,64;648386,69;2029,91
3008;22.11.2024 15:32;TestAll Geo;330,3;ppm;Final;;;;;;;Juan-Marco Puerta Schardt;198104,77;939,87;4883,02;51,07;91846,51;1040,77;26486,79;161,76;917,35;43,04;<LOD;1186,54;3820,94;66,32;10066,28;138,64;<LOD;68,42;250,16;89,47;120,12;7,38;<LOD;15,92;<LOD;27,7;<LOD;13,09;54,35;5,56;285,25;3,63;49,21;1,99;8,68;1,43;309,54;3,94;25,27;1,57;8,41;2,77;2,84;0,58;<LOD;3,74;<LOD;1,5;<LOD;1,72;<LOD;4,49;<LOD;28,86;0,37;0,14;<LOD;31,84;<LOD;84,06;<LOD;1,98;1127,18;21,27;45,91;6,76;447,29;12,65;59,7;5,15;<LOD;0,57;<LOD;5,12;<LOD;2,89;34,05;4,4;307,63;18,24;201,41;14,98;<LOD;36,42;<LOD;1,5;<LOD;1,5;<LOD;1,5;732,07;23,67;653481,75;2057,43
3007;22.11.2024 15:22;TestAll Geo;330,13;ppm;Final;;;;;;;Juan-Marco Puerta Schardt;249242,17;1070,78;7707,42;71,49;129513,66;1416,99;52288,94;235,59;644,08;42,66;<LOD;1511,35;5948,34;86,3;7419,71;135,5;7716,78;109,57;<LOD;142,7;239,02;10,27;206,7;14,05;135,55;17,51;38,34;9,12;51,81;6,16;200,95;3,21;50,39;2,14;27,06;1,75;427,83;4,6;43,59;1,9;20,73;3,32;4,62;0,67;<LOD;3,8;<LOD;1,5;<LOD;2,03;<LOD;3,94;<LOD;32,15;0,24;0,15;<LOD;35,81;<LOD;108,82;3,81;1,79;1548,7;23,83;<LOD;10,02;350,56;12,55;24,15;5,09;<LOD;0,56;<LOD;5,33;<LOD;3,02;31,08;4,54;257,03;18,46;140,08;14,95;<LOD;42,48;<LOD;1,5;<LOD;1,5;<LOD;1,5;352,81;23,03;531585,56;2682,55
3006;22.11.2024 15:14;TestAll Geo;330,04;ppm;Final;;;;;;;Juan-Marco Puerta Schardt;217876,8;994,59;8654,25;76,73;97050,14;1197,45;48702,52;230,4;521,35;40,93;<LOD;1504,26;6017,94;83,16;7087,16;127,89;11721,62;133,79;<LOD;147,65;238,27;10,54;204,3;13,09;102,51;17,33;30,44;9,1;33,78;5,73;201,1;3,25;50,02;2,17;27,51;1,77;370,88;4,4;40,03;1,87;17,68;3,25;4,89;0,69;<LOD;3,87;<LOD;1,5;<LOD;2;4,86;2,63;<LOD;31,94;0,32;0,15;<LOD;36,09;<LOD;108,46;4,08;1,73;1988,29;26,93;49,53;7,54;463,23;14,12;60,63;5,71;<LOD;0,63;<LOD;5,6;<LOD;3,19;38,48;4,96;322,42;20,29;197,5;16,51;<LOD;43,02;<LOD;1,5;<LOD;1,5;<LOD;1,5;372,2;23,55;592562,75;2427,86
